Repository: ShaneShen619/techarena-2026-challenge2

<a id="en"></a>

# TechArena 2026 Challenge 2 — Post-Checkup Full-Charge Anchor + Graphite-Step Model

> **Language:** English · [中文](#zh)

Branch `exp/phase2-anchor-step-20261013`. This branch builds on `main`, which holds the official submission template. It adds only the new capacity estimator from 2026-10-13 and its validation.

## What the model does

It estimates the SOH of a 4 × 102 Ah LFP series pack on each checkup date. SOH is the checkup-protocol capacity divided by 102 Ah.

- **Anchor.** After every monthly checkup, the pack is charged from near empty to the end of the 14.0 V CV phase. The charged Ah is almost exactly the usable capacity at that time. To predict a checkup, the model uses the latest such charge before it as the anchor.
- **In-month update.** Roughly every 5 days, a fixed program discharges about 56 Ah below full and crosses the graphite staging step. The Ah distance from the step to the top of charge shrinks with loss of lithium inventory, so it tracks the capacity change after the anchor.

The proxy label is the post-checkup full charge plus an offset. On it, the strictly causal prediction error is about 7 % (MAE) of the official ExampleModel's. The proxy is not the hidden truth, and the official accuracy is still unverified. See the [validation report](research/phase2_anchor_step_20261013/FINAL_REPORT.md).

## Layout

```
.
├── README.md                              this file
├── .gitignore
├── TechArena_Challenge2_Team_Package/     submission package (official template + wired-in V1 model)
│   ├── framework/  run_model.py  validate_submission.py   official framework, do not modify
│   ├── my_model/                          active model entry (MyModel = V1 anchor + step)
│   ├── README.md  REPORT.md               submission write-up and report
│   ├── data/                              official operating data and CK0 checkup data
│   ├── sample_data/                       small sample used by the validator
│   └── requirements.txt                   submission dependencies (numpy, pandas)
└── research/
    ├── phase2_anchor_step_20261013/       V1 study
    │   ├── README.md                      reproduction steps, environment, file guide
    │   ├── FINAL_REPORT.md                validation report
    │   ├── EXECUTION_PROMPT.md            execution brief
    │   ├── candidate_model/               candidate model AnchorStepModel
    │   ├── src/  stage_*.py               research code and stage scripts
    │   └── outputs/  figures/             results
    └── phase2_v2_phase_matched_20261013/  V2 study (phase-matched step differencing + physics β)
        ├── FINAL_REPORT.md  protocol.json validation report and frozen protocol
        ├── candidate_model/               candidate class MyModel (V2)
        └── src/  stage_v2_*.py  outputs/  research code, scripts and results
```

## Quick start

```bash
python3 -m venv .venv && source .venv/bin/activate
pip install -r research/phase2_anchor_step_20261013/requirements.txt
cd research/phase2_anchor_step_20261013
python3 stage_a_events.py && python3 stage_bcd_causal_eval.py && python3 stage_e_robustness.py \
  && python3 stage_f_candidate.py && python3 stage_g_figures.py
```

To see only the candidate's per-checkup output, run `stage_bcd_causal_eval.py` and then `stage_f_candidate.py`. The result is in `outputs/F_candidate_predictions.csv`.

## Current status

- **V1 is wired into the submission.**
  - `MyModel` in `TechArena_Challenge2_Team_Package/my_model/model_template.py` is `AnchorStepModel`, and the switch points at `MyModel`.
  - `validate_submission.py` passes in a fresh Python 3.11 venv.
  - The full-data output is identical to `outputs/F_candidate_predictions.csv`, both with numpy 1.24 / pandas 2.0 and with numpy 2.4 / pandas 3.0.
  - The submission README and REPORT.md have been updated to the submission requirements. Team name and members are still to be filled in.
  - The zip has not been built and nothing has been submitted.
- **V2 candidate** ([research/phase2_v2_phase_matched_20261013/](research/phase2_v2_phase_matched_20261013/)).
  - Phase-matched 45 °C step differencing plus a physics β.
  - Proxy MAE 0.29 → 0.22 pp.

# LFP SOH 深度文献重调研入口

准备日期：2026-09-29。当前仅完成提示词准备，不代表研究已启动或全文已读取。旧文献成果尚未被覆盖。

执行文件：`START_PROMPT.md`。在项目会话发送：

```text
请读取并执行 research/phase2_literature_reassessment/START_PROMPT.md 的 2026-09-29 版本。
这是我正式授权启动的深度文献重调研任务。使用可用的 Goal 工具和 doc-coauthoring，
持续完成原文精读、证据核验、方法比较、技术路线、独立审查和中文 Word 交付。
我有充裕时间和 tokens，普通疑问记录假设后继续，不等待逐章确认。
旧路线允许推翻；新版通过验收后备份并替换旧文献综述。
```

本轮准备核对了官方 README/提交说明/数据说明、旧综述及证据卡、2026-09-29 研究验收和独立审查。关键输入文件与已有 Word 构建工具存在；本次没有重新测试外网下载，也没有启动论文检索、训练或 Goal。执行时必须完成提示词 L0 的真实环境预检。

提示词的主要变化：从逐篇介绍升级为问题驱动的检索与正反证据比较；关键论文拆到公式、实验划分和作者代码；引入共享数据、预训练信息路径与单芯/组级迁移检查；用本地失败提出问题而不预设答案；最后提供优先/备选路线和可证伪实验。

工作规模是规划参考，不以论文数量或篇幅代替质量。新版通过证据审查、读者测试和逐页 Word 检查后，备份旧调研并替换其正式输出。旧研究历史和原始数据保留，完整证据库在本目录。

`STARTER_QUERIES.md` 提供可扩展的检索式；它不是已检索记录。实际访问、筛选和排除必须由执行者落盘。

File: research/phase2_literature_reassessment/notes/workstreams/B_card_Aitio2023.md
# B-Aitio2023｜递归 GP 联合估计的标定预算

- 书目：Aitio A, Jöst D, Sauer D U, Howey D A. Learning battery model parameter dynamics from data with recursive Gaussian process regression. 作者 arXiv:2304.13666v1（2023），后刊 Journal of Dynamic Systems, Measurement, and Control 147(3):031010（2025），DOI 10.1115/1.4067771。2026-09-29 获取完整 16 页作者稿 papers/B_sources/Aitio2023_arxiv.pdf，SHA256 a3607c9db401e4d6efdadb959cade5542f400a52335352be6401abae7286f482；书目由 RWTH 出版记录核实，数值按 v1。[稿](https://arxiv.org/pdf/2304.13666)；[机构书目](https://publications.rwth-aachen.de/record/1010025)。
- 研究/实体：合成参数可辨实验，及两枚 Samsung INR18650-35E NCA/石墨硅 3.45 Ah 单芯、25°C，10–90% SOC，0.3C CCCV 充与约 0.4C 动态放电，30 次循环一个检查。每检查的独立容量真值是满充后 0.3C 放电；另有脉冲电阻真值（PDF 第 7–8 页 §VI）。初始 OCV 由 0.02C 全放电测得；热容来自文献，热阻用初期温度恢复拟合。温度仅约 5°C 小范围，不能据此确认多温域泛化。
- 方法：一阶 RC 加热模型，逆容量 Q⁻¹(age)、R0(z,I,age)、RC 参数 α(z,age)、β(z,age) 各用 GP，年龄用非平稳 Wiener velocity 核，短波动用指数核；EKF 联合状态/参数，后向 RTS 用于历史平滑（图 1，式 9–16、31–33，PDF 第 3–5 页）。GP 长期先验、初始 OCV、热参数、核超参数都是真实额外信息；算法名称并不能消除单锚点辨识问题。
- 训练/验证：两枚单芯共享超参数；每 30 循环只取最后一次动态放电，插值为 1 Hz；初始一段 14,597 行估 SOC/电流核超参数，再以约 288,639 行内样本估年龄核参数，末 8 组检查外推，内样本是 19/20 个放电段（PDF 第 8–9 页）。未来外推段不可同时视为前向电压过滤训练。未见物理芯留出；两芯不代表独立群体验证。
- 指标/核查：图 5 与表 II 报两芯容量与电阻拟合/外推，文中总结平均容量误差约 0.016 Ah、电阻约 1.7 mΩ（第 9–10 页），不是本题 SOH pp；容量/R0 的验证点来自独立检查，温度和容量协议不一致。合成表 I 的参数 RMSE 在已知生成模型下，不是实测识别保证。作者承认 R1/C1 的物理解读因时标混合而不直观（第 9 页）。
- 竞赛前提：本题 10 s 稀疏运行与缺段可用 GP 传播不确定性；但没有 0.02C OCV、定期 0.3C 容量标签或两芯校核，且 25/45°C 热变化大。将作者后向 RTS 估计回填到早月会见未来；在线须只前向滤波并按检查点冻结超参数。
- 最小反证：以官方 CK0 曲线作弱先验，在实际 10 s 片段上比较一参数年龄 GP 与固定容量模型的 held-out 电压以及容量剖面区间；若不同 Q 可由初始 z/OCV/极化拟合到同等残差，不允许宣称容量被识别。E2 原文方法/表图核对；未运行或复现。

File: research/phase2_literature_reassessment/notes/workstreams/B_card_Cornejo2026.md
# B-Cornejo2026｜逐芯建模有价值；绝对容量尺度仍未独立确认

- 书目：Cornejo M, Meyer-Schwickerath J, Sandalinas J V, Jossen A. Estimating the Health and State of Charge of Each Cell in a Second-Life Battery System from Field Data. arXiv:2609.04487v1, 2026-09-03，预印本。2026-09-29 获取完整 35 页作者稿 papers/B_sources/FieldCells2026_arxiv.pdf，SHA256 5ab72ebc0c9b7a6740035a16578976755ac4b034603e5b573c89ecc8565ed81d。作者第 21 页指向 Julia BatteryRecursiveGPs.jl 与 Zenodo 10.5281/zenodo.22281620（仓库为软件/数据封包，API 许可 MIT；未执行代码）。[稿](https://arxiv.org/pdf/2609.04487)；[归档](https://doi.org/10.5281/zenodo.22281620)。
- 拓扑/协议：27 个模块，每模块 12 个“逻辑芯”串联，每逻辑芯由 2 枚 50 Ah LEV50N LMO/石墨棱柱并联，故 324 逻辑芯、648 物理芯；模块经可切换 H 桥形成 MMC，各模块电流/占空不同，不等于一条固定串联组。逻辑芯名义 100 Ah。一次约 12.5 h 的充放电现场窗口，逐芯电压 10 s、模块电流/组压 1 s、温度 15 s；操作由逐芯电压界限/降额保护（PDF 第 3–4 页 §Battery system）。没有跨月容量退化轨迹。
- 方法与先验：一阶 RC 模型的 OCV(q) 与 R1(q) 用递归 GP，R0/τ/温度项也估；q=∫I dt，拟合时 q 初值 0、过程噪声 0，以全窗口电压/电流重建各芯局部 OCV 对 q。将 324 条局部曲线在重叠电压上做相对尺度 α_i/平移 β_i 配准；只有相对尺度可由曲线群给出，作者用共同低/高电压锚点和另一次低功率参考曲线把局部跨度外推到完整额定电压窗（PDF 第 15–19 页式 12–15）。这属于群体形状先验与新增参考测量，不是单芯无先验识别绝对容量。
- 公式核验：作者第 19 页式 16–17 对逐芯先达上下限的特定协议定义 Q_ch=min_i[(1−z_i)Q_i]、Q_dc=min_i[z_i Q_i]，可用组容量为 Q_ch+Q_dc；完美均衡且边界一致才约化为 min_i Q_i。这个等式是“任一芯触限停止”模型，不是本题 ΣV_i 首次到 11.2 V 的容量公式。若以组端电压截止，应求 Σ_i V_i(q,I,T,极化)=11.2 V 的最早根，同时考虑充满时每芯 z_i0 与均衡。
- 结果与验证等级：作者估 25/27 模块 SOH 约 64–73%，逐芯聚合与总压块状模型相比，后者高估 4–16%，两个异常模块高估 24/31%（PDF 第 8–9 页图 5）。独立“参考”只覆盖 8/27 模块、96 逻辑芯；3.8 kW≈C/25 恒功率，低压限延至 3.2 V，约 60 s 静置末点取伪 OCV，充/放平均；共用同一组 CMU 电压/电流传感器及同一外推参考点（第 9–11 页图 6）。相对参考容量 RMSE 1.25 Ah（逐芯相对组均值偏差 0.55 Ah），SOC 偏移 RMSE 1.1%；不是独立实验室满窗 C/20 容量误差。作者第 14 页明确承认绝对容量尺度未验证。两个“弱芯”后被追溯为母排接触故障，说明组能力受故障/阻抗影响，不等于芯内不可逆容量衰减。
- 重要反证：块状模型电压 RMSE 与逐芯模型接近（PDF 第 8、11 页），但容量/限流芯判断相差大；单看电压预测精度不保证隐藏状态唯一。卡内高估差距是两模型估计差，不是对独立真值证实的 31% 容量误差。论文使用未来全 12.5 h 窗口做参数重建，比赛每个检查点须截断再估。
- 本题适配：可借逐芯差异、共同 OCV 形状配准、故障筛查、共享电流计误差的组聚类；LFP 平台比 LMO 曲线弱，官方仅 CK0 组放电且无未来单芯参考，绝对标尺缺失。最小反证为用 CK0 与目标前缀做多组满足相同电压误差的 Q_i/z_i/OCV/阻抗拟合，按组端截止投影 Qpack；若投影区间宽或模型排序变动，则只能报告不均衡诊断。E2 原文式/图及 Zenodo API 核对；未运行 Julia。

File: research/phase2_literature_reassessment/notes/workstreams/B_card_Gasper2025.md
# B-Gasper2025｜短脉冲确可含容量信息，但需要跨寿命监督

- 书目：Gasper P 等. Searching for a Pulse: Evaluating the Use of Rapid DC Pulses for Diagnosing Battery Health, State-of-Charge, and Safety. Journal of The Electrochemical Society 172(6):060503, 2025. DOI 10.1149/1945-7111/addd50。2026-09-29 下载美国能源部 OSTI 开放正式 PDF（papers/B_sources/Gasper2025_OSTI.pdf，SHA256 792051d371b52958a2dcb8f73fc570f0ae33b1c40644e1ce8e3cc688e4d9eee1），16 页；原文第 15 页给代码/数据公开信息，仓库/数据未运行。[全文](https://www.osti.gov/pages/servlets/purl/2584011)；[机构书目](https://research-hub.nlr.gov/en/publications/searching-for-a-pulse-evaluating-the-use-of-rapid-dc-pulses-for-d/)。
- 物理实体：表 I（PDF 第 5 页）四类逐行列 A 16 枚 64 Ah NMC/石墨软包，B 8 个 66 Ah LMO/石墨软包模块，C 21 枚 26 Ah NMC/石墨棱柱，D 30 枚 2.3 Ah LFP/石墨圆柱；逐行相加 75，但表的 Totals 栏写 79，属于原表内计数矛盾，不能默默引用“79 独立电芯”。四行测试次数 49/28/94/84 相加 255，Totals 栏写 259，同样差 4；脉冲四行和 47,906 与表总数一致。若按逐行清单研究，本卡用 75 个列出的物理实体，保留作者总数 79 的不确定性。多个脉冲不等于同数独立实体。三温 15/30/45°C，含实验室继续老化以补容量分布（第 3–6 页）。
- 标签/输入：每次约 6 天全面表征，CCCV 全充后 C/10、C/5、C/3 等放电形成容量真值，另测 US06 吞吐、FCR 效率及安全代理；脉冲在已知 SOC 的不同位置、温度和电流下，静态 HPPC 为 10 s 放/40 s 静/10 s 充，快速 16 s 或随机 120 s；另有动态脉冲。特征为 I、V、T、初始电压减去后的极化，全脉冲均须已有结束信号；作者以 XGBoost 分别监督目标（第 3–5 页图 1）。
- 验证：50 次随机 80/20 表征测试分割，按一次 characterization test 分组，使同一次测试的多个脉冲不跨训练/测试；但没有明确按物理芯整寿命隔离，因此同芯不同检查可能两侧出现。作者报告 120 s 脉冲容量 MAPE 约 2–9%，可做高/低容量筛选但不足精确寿命估计（第 3、9–10、15 页图 6）。不同电芯种类分开训练，指标单位是相对 C/3 容量误差，不是本题 C/20 四串 SOH pp。低容量样本对部分类型有系统高估（图 8）；高 SOC/温度和倍率分布被模型监督学习，不能以单一 CK0 自动获得映射。
- 公式/机制检查：短脉冲 ΔV/I 是工作点、温度、SOC 与快慢极化混合。动态脉冲还改变 SOC 与 OCV，因此优于零净电量静态脉冲的可能信息源不限电阻（第 11 页图 7 及讨论）。作者图 4/6 比较 DCIR 与容量，非一一映射；若模型仅有一次容量锚点，训练映射的自由度不可从本题数据重建。不能把“脉冲可监督预测容量”降为“脉冲只看阻抗”，也不能照搬 2–9% 为比赛期望。
- 反证/适配：官方 20 A×30 min 单向放电为约 0.2C、10 s 采样、约 10 Ah，非作者 1–2C HPPC/PsRP；好处是有更大 Ah 漂移，但起始 SOC/温度/充后静置不同。LFP 作者仅小圆柱，B 为 LMO 模块，拓扑/尺寸外推待证。最小实验：匹配起始温度、OCV/初始电压、积分 Ah 和事件序列，测试脉冲残差在 D2 独立组的容量标签上是否带来超越同输入年龄+温度+CK0 基线的增量；按组/事件 bootstrap，非逐芯脉冲切片 bootstrap。E2 原文图/表/分割核验，未复跑。

File: research/phase2_literature_reassessment/notes/workstreams/B_card_Krupp2021.md
# B-Krupp2021｜四串 LFP ICA 与逐芯截止边界

- 书目：Krupp A, Ferg E, Schuldt F, Derendorf K, Agert C. Incremental Capacity Analysis as a State of Health Estimation Method for Lithium-Ion Battery Modules with Series-Connected Cells. Batteries 7(1):2, 2021. DOI 10.3390/batteries7010002。2026-09-29 完整开放 DLR PDF，papers/B_sources/Krupp2021_DLR.pdf，SHA256 796f2f96756961fd4d9e7ce886a57cd53fe26a3373da17567b472433e6957072；出版开放版，文末数据“向通讯作者索取”，非公开逐点数据。[原文](https://elib.dlr.de/140003/1/batteries-07-00002.pdf)。
- 新增证据：将四枚 Winston 40 Ah LFP/石墨棱柱芯先单独表征、组为 12 V 四串测试，再拆组差速老化，重复四轮；物理实体仅 4 芯、1 个组，不能把 4 轮当独立组。1 s 采样，25°C 恒温，单芯电压 2.8–3.7 V。容量真值为 1C CC 充/放；组容量测试按任何一芯先碰限压停止，充电无 CV；ICA 为 C/5、以 5 mV 单芯或 20 mV 组电压 bin（PDF 第 3–5、9 页，表 1）。
- 公式与机制：ICA=dQ/dV≈ΔQ/ΔV（第 2 页式 1）；四串共电流而 Vpack=ΣVi。若四芯相同，按 4 倍电压轴/IC 轴缩放的组曲线与单芯曲线可比；有容量/SOC 偏移时峰位错开，组 ICA 的峰会展宽和错配（第 8–10 页式 4–6、图 5–8）。LFP 峰对应石墨分阶段，LLI、负极 LAM、阻抗偏移等可产生不同峰变化（第 5–7 页图 2–3），但本文没有证明任意短窗单独决定全程容量。
- 结果/反证：初轮四芯容量 43.2–44.3 Ah（第 8 页），组与单芯缩放 IC 曲线较吻合（第 9 页图 5）；电压测量波动可达 6 mV，作者仍需平滑。老化轮容量差增大，组峰变形；末轮 A 芯约 23 Ah，逐芯 BMS 截止中 A 芯先限放电、D 芯先限充电（第 10–11 页图 7–8）。作者只主张局部峰用于不均衡/模组分类，组 SOH 定量仍需估最弱芯且温度/老化关系待研究（第 11–12 页）。无面向本题组容量预测的 MAE 或独立组置信区间。
- 与官方差异：本题目标以 5.1 A 放电到“组端首次 11.2 V”为止；Krupp 是单芯达到 2.8 V 即组停止。组端电压等于四芯电压和，但 ΣVi=11.2 V 不推出 min Vi=2.8 V；因此“最弱芯容量=本题组容量”不是物理恒等式。四芯不均衡仍能改变截止时刻和峰形，但必须沿 CK0 及候选老化后的单芯轨迹求 ΣVi(q,T,I)=11.2 V 的首次根。
- 最小反证：用 CK0 四芯放电曲线固定共同 Ah 轴，施加预登记的单芯容量缩放、SOC 偏移和阻抗/极化扰动，分别计算组压首次 11.2 V 与 min 单芯 2.8 V 的停止 Ah；若排序/敏感性显著不同，就淘汰最弱芯直接映射。本项属公式检查 E2 与原文图表核对，未作新数值实验；后续须在独立组真值检验。

File: research/phase2_literature_reassessment/notes/workstreams/B_card_Schaeffer2024.md
# B-Schaeffer2024｜BattGP 现场 LFP：电阻与故障，不是容量标签

- 书目：Schaeffer J, Lenz E, Gulla D, Bazant M Z, Braatz R D, Findeisen R. Gaussian process-based online health monitoring and fault analysis of lithium-ion battery systems from field data. Cell Reports Physical Science 5 (2024) 102258. DOI 10.1016/j.xcrp.2024.102258。2026-09-29 访问正式开放论文的作者存档 PDF（本地 papers/B_sources/Schaeffer2024_author.pdf；SHA256 8bc9fd005e1d606529b033f944f4186593f1ca39fb4dfa8c17b990bac7d0d819），另核正式出版页、Zenodo 数据 README 与 GitHub 代码。论文 CC BY；数据 CC BY-NC 4.0；代码仓库 LICENSE.txt 为 BSD-3（README 顶部盾牌写 MIT，需以许可证文件为准）。[论文](https://doi.org/10.1016/j.xcrp.2024.102258)；[作者 PDF](https://web.mit.edu/braatzgroup/Schaeffer_CellRepPhysSci_2024.pdf)；[数据](https://zenodo.org/records/13715694)；[代码](https://github.com/JoachimSchaeffer/BattGP)。
- 研究对象与新增：28 个退回厂家、有不满意表现的便携系统，每个约 160 Ah、8 个棱柱 LFP 芯串联，有主动均衡；论文表 1（PDF 第 5 页/期刊第 4 页）为 224 芯、133M 行、间隔中位数 5 s，1 个组电流传感器、9 个电压、4 个共享温度、8 个均衡电流传感器。系统是有选择偏差的保修退回样本，使用工况不明且有缺口（PDF 第 4–5 页）。
- 标签/协议：全文没有各系统定期 C/20 或任何逐期参考容量的训练/验证表。SOC 为系统记录/估计的工作点变量；论文输出是工作点修正的等效电阻趋势与异常概率。不是本题容量 SOH 的直接真值。论文曾说数据可用于未来 SOH 研究（第 4 页），不能据此声称它已经验证了容量映射。
- 方法链：以电流、SOC、温度为工作点，把等效串联电阻分为平滑工作点函数和随时间变化函数；后者 Wiener velocity 核编码退化趋势。低自由度线性近似 LFP OCV 后，以电压残差识别电阻；精确 GP 用选取的 40,000 点，递归时空 GP 用基向量、前向 Kalman 更新，部分图另用后向 RTS 平滑。电阻超过同组其他芯的稳健参考带后形成逐芯/组异常概率（PDF 第 8、12、17–20 页，图 4、式 3–9、19–25）。随机窗口与模型超参数的范围需按系统控制：论文第 20 页在系统 6、8 的各芯选 20,000 点求超参数中位数；不可称 28 系统均为完全留出验证。
- 公式检查：以放电电流绝对值 I、估计 OCV U(z) 表述，电压残差约为 I[R_work(I,z,T)+R_age(t)]；故障量 P(R_i>同组带宽) 的单位/目标是 Ω 的阈值事件，不是 Ah。若 U(z) 或老化 OCV 漂移 δU，等效电阻偏差约 δU/I，低电流特别病态。作者明确承认近似 OCV 会偏置电阻（PDF 第 8 页）；季节低温在系统 8 的年龄项仍造成假升高（第 10、14 页）。
- 代码/数据核验：2026-09-29 GitHub main=6d5e1db3337f0de5f3a533acbc09eddccc178e9d；README 两种模式 full_gp 与 spatio_temporal，gp_runner.py 为论文重算入口，src/batt_models/fault_probabilities.py 计算异常，src/batt_data/data_columns.py 有 SOC_Batt、逐芯电压等；未发现容量标签估计器。三个版本计数需分开：arXiv:2406.19015v3 摘要为 29 系统/232 芯/131M 行，且 arXiv 页面标为过时版本；正式论文第 2 页摘要及第 5 页表 1 为 28/224/133M；Zenodo v1.0.0 README 是 28/232/133M，但同一 README 亦说每系统 8 串，28×8=224。Zenodo README 可能遗留旧芯数或包含未解释附加实体，未下载 1.7 GB ZIP 不能裁定其实际列。报告应采用正式论文 28/224/133M 并标注 README 冲突，不能把作者稿的 29/232/131M 与正式结果混用。
- 最强证据与局限：图 5 与图 6–7 显示同系统芯间电阻差和故障概率变化；作者同时记录季节温度与工作点覆盖导致的年龄趋势偏差。论文未报告以容量 SOH 为目标的 MAE、RMSE、末期误差，也无与本题同协议对照。
- 竞赛适配：可迁移缺口处理、工作点匹配、逐芯相对异常/质量门控及前向不确定性；不能把电阻增长量或故障概率直接映射到 5.1 A 至组端 11.2 V 的组容量。官方四串无均衡电流字段、SOC 也非可核真值，需另估并传播误差。禁止把离线 RTS 后向平滑用于历史检查点的因果预测。
- 最小反证：在有独立逐次容量真值的 D2 组数据，固定训练域并按物理组留出，比较 CK0 保持、吞吐量/温度基线与电阻特征增量；控制 SOC/温度/电流窗口，若增量对组端 C/20 容量无可重复改善，电阻只作诊断。核验等级 E2：原文表/式与代码/README 静态核对；未运行作者模型或确认容量性能。

**样本资格补充（独立审查）**：正式论文全数据描述为 28 个返修系统/224 芯；电阻模型分析另筛出运行超过 100 天且至少 2,000 个有效点的 **21 个系统**（正式 PDF 第 8 页）。28 是数据覆盖，不可当作每个模型结果的独立样本数。

File: research/phase2_literature_reassessment/notes/workstreams/B_card_Shi2026.md
# B-Shi2026｜Fisher 信息门控 SOC，容量为已知输入

- 书目：Shi J, Jiang S, Tao S, Lee J, Borah M, Moura S. An adaptive estimation approach based on Fisher information to overcome the flat voltage plateau challenges of SOC estimation in LFP batteries. Energy and AI 24 (2026) 100693, DOI 10.1016/j.egyai.2026.100693。核对 arXiv:2507.01173 作者稿完整 31 页（papers/B_sources/Fisher2025_arxiv.pdf，SHA256 2da2eab2b403538643dc10109c3486f85aa0e502eb59969535e719206ff178df）与 Chalmers 机构出版稿元数据；数值按作者稿。2026-09-29 访问。[作者稿](https://arxiv.org/pdf/2507.01173)；[机构正式稿](https://research.chalmers.se/publication/551220/file/551220_Fulltext.pdf)。
- 对象/真值：LithiumWerks APR18650M1-B 1.2 Ah LFP 单芯，25/10°C，专门 1/50C 双向 OCV–SOC–滞后映射和 HPPC，1 Hz 采样，在 UDDS 等动态电流与偏置/量化/低温/平平台测试；“真值”SOC 从已知容量积分/受控设定，非后续容量 SOH 标签（PDF 第 7、12–13 页）。无四串组容量验证、无老化容量更新目标。
- 方法：二阶 ECM 在线估 OCV，按充放方向更新滞后因子 H，以已标定的三维 U(z,H) 反演 SOC；电压对参数灵敏度构造 Fisher 信息，再以逆斜率和估 OCV 协方差形成 SOC 更新置信度，与库仑计数融合（第 4–12 页图 1、式 11–19）。100 s/1 Hz 窗长由场景调试。公式量纲：若 U 的斜率 a=dU/dz [V/无量纲 SOC]，SOC 方差近似 Var(U)/a²；a→0 则增大。Fisher 矩阵受电流激励与噪声协方差影响；必须看整矩阵条件数，单项大不足以证明 Q 可辨。
- 原文条件/边界：库仑传播式直接用事先已知容量 C_b（PDF 第 11 页 §SOC fusion）；因而 SOC RMSE 如平平台 20–80% 场景 2.54% 对 UKF 6.69%（第 15 页图 11）只验证状态门控，不验证未知容量估计。作者第 22 页承认电压测量偏置仍是限制，和 Yi 的偏置专门处理形成互补证据。
- 竞赛适配：可把低 OCV 斜率、低激励、高滞后不确定性的窗降权，并将累计 Ah 继续前向传播；不能用该论文的 SOC 数值误差作为容量 SOH 精度。官方 10 s 使 1 Hz 频域参数与 100 点窗口需重新设计；CK0 动态曲线不足以单独生成零流三维滞后图。最小反证：在实际 10 s 前缀以多组 Q/初始 z/电压偏置计算条件 Fisher 矩阵与 held-out 电压；若 Q 列近线性依赖，即使 SOC 滤波稳定也冻结 Q。E2 原文公式/验证目标核对，未数值复现。

File: research/phase2_literature_reassessment/notes/workstreams/B_card_Yi2024.md
# B-Yi2024｜LFP 双 EKF 只在可观测区更新容量

- 书目：Yi B 等，Bias-Compensated State of Charge and State of Health Joint Estimation for Lithium Iron Phosphate Batteries，arXiv:2401.08136v2（2024-03-12）；后见 IEEE 出版元数据但本卡数值按作者 v2 PDF。2026-09-29 获取完整 9 页作者稿 papers/B_sources/Yi2024_arxiv_v2.pdf，SHA256 a382d26e0dbf68f3c2e4b110d4709f5810852a06d45bb5189d735e465ddc6942。arXiv 许可为 perpetual non-exclusive；数据/代码公开地址在本稿未见。[完整 HTML](https://arxiv.org/html/2401.08136)；[IEEE 元数据](https://ieeexplore.ieee.org/document/10745773/)。
- 问题/实体：电压常值偏置在 LFP 平平台放大 SOC 错误，进而污染容量更新。仅两枚约 1.9 Ah LFP 单芯，分别 25°C 与 5°C 的四组实验条件；没有组级容量、跨实体留出或 45°C（PDF 第 6 页表 I）。每组经历初始阶段及四次充放循环，0.1C、SOC 约 1%–70%；独立容量测试给容量真值，HPPC 给电阻/时间常数的“真值”参照。波形 1 s、初期特设 0.5 Hz 与 0.01 Hz 激励、0.5C 幅度（第 5–6 页）。
- 方法：一阶 RC ECM：V=U(z)-I R_s-v_c+b，dz/dt=-ηI/Q，dv_c/dt=-v_c/τ+I/C_t（式 1、4、5）；12 次多项式 U(z) 来自专门 OCV 曲线。高通滤波抵消初始 OCV 与恒定偏置，再分频辨 R_s、R_t、τ（式 6–8、18–21）。低 SOC 0–10% 高斜率 H 区用双 EKF 联合更新 z、Q；40–50% 低斜率 L 区仅更新偏置；中间 M 区库仑积分并冻结 Q 与偏置（图 2、式 22–24）。初始化 Q 与 z 有人为先验，滤波噪声/OCV 曲线亦为外部标定。
- 公式核查：在局部 U≈a z+c、b 为恒定电压偏置时，偏置造成的稳态 SOC 误差量级 |δz|≈|b|/|a|（式 14–17；原文符号推导的正负依误差定义，使用绝对量级）。容量灵敏度来自 z(t)=z0-∫I dt/Q；若 a≈0，则 ∂V/∂Q≈a(∫I dt)/Q²≈0，而 z0、b 与极化可替代。式 22 的容量更新依赖回到低 SOC 高斜率区，不是所有浅窗可辨。
- 结果协议：以 SOC RMSE（SOC 百分数）及单次容量相对误差 |Qhat-Qtest|/Qtest 报告，不是对 102 Ah 的组 SOH 百分点。注入 10/30 mV 常值偏置；30 mV 时作者报告 SOC RMSE<1.5%、容量相对误差<2%（PDF 第 8 页图 6），突变偏置后约 2%（图 7）。基线是连续双 EKF 且给基线 HPPC 真参数，输入电压相同；公平性限于作者定义的这两个算法。未报告多实体置信区间、最差/末期组容量。
- 竞赛适配与反证：本题采样 10 s，0.5 Hz 专门激励不能从 10 s 波形恢复；若运行前缀没有 0–10% SOC 和稳定 OCV 斜率，照搬“容量更新”无条件。CK0 5.1 A 动态放电曲线不是零流 OCV，需检查极化、滞后、温度。可借“斜率/激励不足则冻结容量”和偏置敏感性思想。最小试验：以实际可见窗口构造容量、初始 SOC、每芯偏置和极化的归一化灵敏度矩阵，随温度/起点扰动做剖面似然；若容量方向与这些扰动近共线并允许大幅 Q 变化而电压残差仍在传感误差内，则拒绝容量更新。E2 原文公式/表图核对；未复现作者数值。

File: research/phase2_literature_reassessment/notes/workstreams/B_card_Zhang2011.md
# B-Zhang2011｜大棱柱 LFP 容量衰减与脉冲功率分离

- 书目：Zhang Y, Wang C-Y, Tang X. Cycling degradation of an automotive LiFePO4 lithium-ion battery. Journal of Power Sources 196(3):1513–1520, 2011. DOI 10.1016/j.jpowsour.2010.08.070。2026-09-29 读取作者 Penn State 完整 8 页 PDF，papers/B_sources/Zhang2010_PSU.pdf（文件沿作者站年份命名；实际发表 2011），SHA256 601c4a2c91fdf9b758a3ab8a5284c5fb515d984af44e7e653dd242950f5ddda5。出版社版权，作者稿仅本地研读；代码/逐点数据未见。[作者 PDF](https://ecec.me.psu.edu/Pubs/2010-Zhang-JPS.pdf)；[机构书目](https://pure.psu.edu/en/publications/cycling-degradation-of-an-automotive-lifeposub4sub-lithium-ion-ba/)。
- 实体/实验：一枚 16.4 Ah LFP/石墨棱柱，50°C 下 3C 充放、2.0–3.6 V 深循环 600 次；初始、300、600 次在 45/25/0/−10°C 表征。每温 1C CCCV 满充（CV 到 C/20）后静置 10–40 min，再 1C 至单芯 2.0 V，得容量真值；EIS 在 70% 当前容量 SOC、静置 1 h，2 mV、5 kHz–0.005 Hz；2C 脉冲 2/10/30 s 带短恢复（PDF 1514/第 2 页 §2）。样本仅 1 芯、三寿命点，无统计群体验证。
- 公式/协议：脉冲电阻 R_dis=(V_before−V_end)/(I_after−I_before)，单位 Ω，随脉冲长度混入不同极化时标（PDF 1516/第 4 页式 1、图 5–6）；其参考 OCV 是脉冲前静置电压，10/30 s 脉冲前 OCV 还沿用 2 s 的值，作者明确承认缺足够恢复。EIS 的高频截距、半圆与扩散尾分别是不同过程，并非总容量的代数函数（第 5–6 页图 8–10）。
- 原文结果：600 次后相对各温初值的 1C 放电容量损失分别为 45°C 14.3%、25°C 15.5%、0°C 20.3%、−10°C 25.8%（第 3–4 页图 3–4）。45°C 同寿命虽容量损失 14.3%，30 s 脉冲电阻由 2.4→4.8 mΩ，脉冲功率能力因电流上限仍几乎无下降；0/−10°C 功率衰减大（第 4–5 页图 6–7）。因此“容量”和“脉冲功率/电阻”对温度、截止和负载反应不同；作者提出 LLI 主导容量、界面/电解液阻抗主导功率的机理解释，非逐芯因果鉴定。
- 限制：本实验 1C 容量到单芯 2.0 V，不是官方 5.1 A≈0.05C 至四串 11.2 V；50°C 深循环和 25/45°C 运行亦不同。结果支持温度/协议匹配的重要性和阻抗不可直接换算容量，不能凭一芯证明所有 LFP 中二者无关联。
- 最小反证：在 D2 或新增组 RPT 中同芯同温同 SOC 测 2/10/30 s 与实际 30 min 脉冲、同时测官方组端 C/20 容量；做温度、年龄、Ah 吞吐控制后的留组残差检验。若在独立组中电阻提供稳定额外容量信息，可升级受限监督特征；若只反映工作点，则保留异常门控。E2 原文公式、表图核对，未复现。

File: research/phase2_literature_reassessment/notes/workstreams/B_card_ZhouAitioHowey2025.md
# B-ZhouAitioHowey2025｜无后续容量标签的 ECM/GP，但 OCV 漂移混入“电阻”

- 书目：Zhou Z, Aitio A, Howey D. Learning Li-ion battery health and degradation modes from data with aging-aware circuit models. Applied Energy 397 (2025) 126375, DOI 10.1016/j.apenergy.2025.126375。核对 arXiv:2407.06639v5 作者完整稿（2025-06-30），2026-09-29 下载 papers/B_sources/ZhouAitioHowey2025_arxiv.pdf，SHA256 d907ac5339a695d69688125a3441c3af2a7fa1de4fdef9305431bd1d9648566e。卡内数值按作者 v5，正式页用于书目核验；作者稿许可按 arXiv 页面，未确认可复用代码许可证。[全文](https://arxiv.org/html/2407.06639)；[期刊 DOI](https://doi.org/10.1016/j.apenergy.2025.126375)。
- 实体与标签：两个各 1 芯的公开异化学集：A 为 NMC/石墨 250 mAh 502030，30°C、0.5C 放电、每周 0.2C RPT；B 为 NCA/石墨硅 3.4 Ah 18650，25°C、10–90% SOC 动态放电、每 30 次循环 0.1C RPT（PDF 第 6–7 页 §3.1）。初始 RPT 建 OCV–SOC，后续 RPT 容量/伪 OCV只用于验证；不是“完全没有容量/OCV 先验”。A/B 原始电流电压 0.2/1 Hz、共 1.84M/41.35M 行，等距选 15/18 个放电段，实际入模型 21,881/120,801 行；前 10 段优化核超参数，其后可在线滤波或做不看新数据的未来外推（第 7–8 页）。
- 方法：简化模型 V=U0(z)+I R0(z,I,age)，dz/dt=I/Q(age)（第 4 页式 12，电流符号按作者）；对 1/Q 与 R0 分别设年龄时间 GP，R0 还随 SOC/电流变化。固定初始 U0，EKF 联合过滤 z 和 GP 隐状态，NLML 拟合超参数，Wiener velocity 核给老化趋势（式 14–16，第 6–7 页算法 1）。每段起点 SOC 用测得初始状态重置；这是一项关键外部先验，不可把自由起始 SOC 问题视为已解决。温度在两集固定，未建 25/45°C 变化项。
- 定量证据：作者图 4（A）容量估计 RMSE 0.0026 Ah、MAPE 0.86%，纯未来外推 0.0038 Ah/1.53%；图 5（B）估计 0.0122 Ah/0.31%，外推 0.009 Ah/0.27%（PDF 第 8–9 页）。误差是单芯 RPT 容量相对误差，不是四串组端容量百分点；仅两物理芯且预测与有后续放电段的过滤需分开。随机游走双估计为作者同数据基线（附录 D），外推性能不能直接与在线更新比较。
- 关键反证：作者将老化 OCV 变化 δU0 与真实电阻 Rhat 写成 V=U0,BoL+I[δU0/I+Rhat]（第 9 页式 28）。只看单工作电流下电压时二者不可分：模型“R0”同时容纳 OCV 漂移。第 8–10 页图 6–7 的低 SOC 大幅 R0 上升与 RPT 伪 OCV变化相关；作者明说没有独立可辨识性。若把这个 R0 当纯电阻或据此推容量，会重复混淆。
- 竞赛适配：可借稀疏因果 GP/ECM 的容量后验与区间、充分激励门控；需另处理 LFP 平平台、CK0 动态曲线替代 OCV 的误差、起始 SOC、25/45°C、四芯共享电流与组压首次 11.2 V。文中有完整轨迹及跨寿命选段，但无目标四串直接验证，也无最差芯/末期分布。
- 最小反证：用 D2 带独立容量真值的 LFP 组，以 CK0 标定 U0 后分别冻结/允许 OCV 漂移、允许/禁止电阻年龄项，剖面似然与固定模型前缀干预；若容量变化可由 U0/R0/起始 z 替代，区间必须覆盖全部等价解，不能输出精确单值。E2：原文式/图核查；未运行作者模型。

File: research/phase2_literature_reassessment/notes/workstreams/B_synthesis_Q1_Q4_Q5.md
# B 工作流综合判断（2026-09-29）

## 范围、证据计数与未完成项

本次实际做 28 条查询/访问记录（B_search_queries.csv），15 条去重筛选记录（B_screening.csv）；下载 10 篇完整 PDF，其中 9 篇按方法、结果、限制写全文证据卡。发现来自出版/机构/作者全文、arXiv、Zenodo、GitHub，搜索引擎仅发现入口。不是系统综述：未完成全面前向引文索引，也没有重新运行作者模型、读取 BattGP 1.7 GB 数据 ZIP、执行 Cornejo Julia 封包或取得官方隐藏容量。每篇数字都保持其化学、实体、真值与误差分母。九卡属于原文核对或公式/代码静态审查 E1–E2，绝非 E4 官方容量性能。

官方一手定义：四枚 102 Ah LFP 串联，运行记录 10 s，只有 CK0=100.41 Ah，SOH=组端 C/20（5.1 A）满充后首次放电至 11.2 V 的 Ah/名义 102 Ah；CK1–7 真值隐藏。[官方题目](../../../../CHALLENGE2_DESCRIPTION.pdf)第 1–2 节与 [DATA_DESCRIPTION](../../../../data/DATA_DESCRIPTION.md) §Checkups 均明确。温度字段须分开：chamber_temperature_C 是设定值，temp_mean/min/max_C 是芯温传感器统计量；两温运行与单一参考容量真值不能混为一类。CK0 曲线是持续 5.1 A 放电的端电压，不是零流 OCV。

## Q1：单容量锚点 + 运行前缀能识别什么

可直接识别的是 CK0 在其实际协议下的组容量、各时刻电荷积分和被测电压/温度/表观动态响应；额外月度 C/20 容量不是直接观测。模型 V_i(t)=U_i(z_i,T,h_i)−I R_i−v_{p,i}+b_i、z_i(t)=z_i0−A(t)/Q_i（I 放电取正，A 单位 Ah），其中 Q_i[Ah]、z_i0[无量纲]、U_i[V]、R_i[Ω]、v_p[V]、b_i[V] 可相互补偿。固定动态、校准 U_i、高斜率长 Ah 跨度且知道起始 z_i 时，容量可能通过曲线拉伸被约束；仅凭平平台短窗与单 CK0，未证明可同时估四个 Q_i、四个 z_i0、每芯 OCV 漂移/偏置/极化。Yi 的论文显式只在 0–10% SOC 高斜率区更新 Q，使用 1 s 特设频率激励、独立 OCV/HPPC（卡 Yi，第 5–8 页）。Zhou/Aitio/Howey 两单芯凭初始 RPT OCV、已知段起点和长跨寿命运行提容量，却发现 OCV 老化与 R0 不可分（卡 Zhou，第 4、7–9 页）。Shi 通过 Fisher 信息改善 SOC，但容量在算法内是已知输入（卡 Shi，第 11–12 页）。

公式量纲与本地 CK0 敏感性：若在同工况把 CK0 V(q) 暂作形状模板，统一容量尺度扰动 ΔQ[Ah] 对固定累计 q 的一阶电压变化约 ΔV≈−(q/Q0)(dV/dq)ΔQ。脚本式核算见 B_CK0_formula_check.json：CK0 40–60 Ah 的组压局部斜率约 −1.733 mV/Ah，q=50 Ah、ΔQ=1 Ah 对应仅约 0.863 mV 的模板电压变化；20–40 Ah 约 2.60 mV，80–90 Ah 约 15.71 mV，95–100 Ah 极陡约 215 mV。后两段并不自动更好：是否被运行前缀覆盖、温度与极化匹配、截止附近形状是否随老化改变均未确认。该线性化以 CK0 动态放电当模板，只是信息量敏感性，不是 OCV 识别证明。电流零偏、通道同步、1 mV 电压量化、CK0 重复性均无官方精度规格，不能把亚 mV 或数 mV 残差全归容量。

路线判断：保留“单组容量尺度 + 有界芯间偏移”的低自由度 ECM/曲线拉伸为**优先验证的可辨识性原型**；仅在事先定义的工作点与前缀可观察性条件通过时才允许容量更新。若剖面似然/多初值在电压传感误差内支持宽阔的 Q 区间，则冻结 CK0 或受限趋势先验并扩不确定性。反证边界：Yi 和 Zhou 的成功说明并非数学上所有动态数据都不能估容量；它们依赖本题未充分拥有的高斜率、OCV、段起点或多寿命覆盖。

## Q4：脉冲/恢复/阻抗何时是容量信息

脉冲电压变化为欧姆、电荷转移、扩散、OCV 的 SOC 漂移、滞后及温度的混合；10 s 采样的 ΔV/ΔI 是表观响应，不是毫秒级纯 R0。Zhang 的 16.4 Ah 大棱柱 LFP 在 600 次后 45°C 容量减 14.3%，30 s 电阻由 2.4 至 4.8 mΩ、脉冲功率却因限流未衰减；低温功率大跌，显示容量与功率可分（卡 Zhang，第 2–6 页）。BattGP GP 对真实 LFP 八串的工况修正电阻与故障概率有效，但没有逐期参考容量；其时间电阻还受季节低温和老化 OCV 近似影响（卡 Schaeffer，第 8、10、14 页）。Zhou 第 9 页式 28 的 δU/I 项进一步说明 GP “电阻”可能含 OCV 漂移。

反证是 Gasper：表 I 列出四类逐行 75 个实体（表总数却写 79，测试次数逐行 255 而总数写 259，记录此内部矛盾）、跨寿命容量监督、15/30/45°C 与多种 16–120 s 设计时，短脉冲对 C/3 容量确有预测信息，120 s 容量 MAPE 约 2–9%（卡 Gasper，第 3–5、9–11 页）；它并非“只诊断阻抗”。但只按表征测试分组而未明确整芯留出，LFP 子集为 30 枚 2.3 Ah 单芯，固定 102 Ah 四串与单 CK0 外推未经证明。动态脉冲更好也可能来自期间 Ah/OCV 改变量，不能全归电阻。

本地 R3 的 41 次已认证组脉冲中，只有 37 次×4 芯=148 个可用于同脉冲后段预测的逐芯事件；12,000 左右逐点电压误差不代表 12,000 次独立观测。原 R3 统计已经按组脉冲 start 重采样：固定 ECM 与早期目标 1 Ah 条件化的 matched-last 差约 10.042 mV，原 95% 区间 9.579–10.528 mV。B_R3_cluster_audit.py 从冻结逐点文件重算得 37 组脉冲、148 逐芯事件，按脉冲聚类 10,000 次自举区间 9.568–10.518 mV；若错把逐芯事件当独立，区间反而更宽 9.362–10.769 mV，因为本组配对优势的芯间相关/变异结构。聚类不必机械地加宽区间，但物理独立单位必须是组脉冲；37 组又来自同一组的时间序列，不能视为 37 个独立电池组。该结果只证实已看到目标脉冲早期时能预测**同一**脉冲后段电压；无容量标签，不能升级容量增益。

路线判断：将温度/SOC 匹配的脉冲、恢复与逐芯残差作为质量门控、故障/不均衡诊断，并在 D2 真实组容量标签上试验增量信息。备选研究路线可用动态脉冲或早期 Ah/OCV 变化加外部监督映射，但须按物理组隔离、匹配参考 C/20 组压截止；无同协议数据时不进入正式容量点估计。最小区分试验为固定特征与模型后比较同输入“年龄+温度+累计 Ah+CK0”基线，加脉冲特征只在 D2 留组上评价；同时检查温度/起始 SOC 匹配和当前目标脉冲观测预算。

## Q5：组容量与芯容量、SOC 偏移、极化、截止

四串在运行无均衡旁路时共有 I，端压 Vpack(q)=Σ_i V_i(q)。官方目标 Qpack 是满充起点后 Vpack(q) 首次到 11.2 V 的 q；它是每芯 Q_i、初始 z_i、温度/滞后、R_i、极化以及充满/均衡协议的函数。只有特殊情况下可简化为 min_i Q_i。Krupp 的实验是一组四串 40 Ah LFP，但 BMS 每芯碰 2.8/3.7 V 就停止（卡 Krupp，第 4、10–11 页）；其最弱芯限制证明仅在逐芯截止协议下。Cornejo 第 19 页式 16–17 同样由 min_i(z_i Q_i) 与 min_i[(1−z_i)Q_i] 构造可用容量，对象是 12 串逻辑 LMO 芯、逐芯限压/降额 MMC。该论文的总压模型 SOH 高估 4–31% 是与逐芯聚合模型的差，不是独立实验室容量误差；作者第 14 页承认绝对容量尺度未验证，弱芯事后是母排连接故障。

CK0 原始文件核验：70,876 行，最后一点 pack=11.200 V、A=100.412 Ah，四个四舍五入的逐芯电压为 2.800、2.800、2.802、2.801 V，总和 11.203 V。全曲线 pack−四芯记录和中位 −3 mV，范围约 −7 至 +2 mV，可能来自通道四舍五入/同步或独立读数；不能把逐芯之和与单独 pack 字段视作逐点完全相等。首个任何已舍入芯≤2.8 V 在 100.408 Ah，首个 pack≤11.2 V 在 100.412 Ah；CK0 近似同步触限仅是这一时点，不建立后续任何月份的阈值等价。此处额定容量记录为 100.41 Ah，曲线末行 100.412 Ah 的 0.002 Ah 差来自发布精度/选点，按官方标注 CK0=100.41 Ah。

路线判断：必须以组端 11.2 V **首次根**投影，逐芯轨迹用于约束不均衡与末期风险。若没有真 SOC/容量标签，不要从芯间某一电压差直接推出四芯各自容量；温度/极化/均衡也能造成离散。最小试验：固定 CK0 四芯曲线，预登记不同容量衰减、SOC 偏移、每芯 R/极化变化的机制情景，分别求组端首次 11.2 V 与逐芯阈值的 Ah/触限芯；再在独立 D2 带组 C/20 容量和同一截止的包上盲验证。对官方 D3 只能验证可观察特征、数值稳定性与前缀因果性，不能评价隐藏 CK1–CK7 真实误差。

## 决策与数据使用边界

优先实施：CK0 锚定、四芯共电流、组端首次根的**低自由度模型可辨识性试验**；其结果若区间太宽，保守输出 CK0/受限定趋势，不能因模型能拟合电压便声称容量精确。风险不同的备选研究：D2 真实组容量监督下的温度/SOC 匹配脉冲或局部窗口增量特征；先证明信息增量，再考虑复杂 GP/网络。BattGP 可预训练现场缺口/故障/逐芯工况特征和温度质量门控，不能作容量监督标签。Zhou/Aitio 提供可借的前向概率框架，须重新校准 LFP OCV、初始 SOC 和组端截止。Cornejo 提醒单芯异常可能由连接故障而非内在容量衰减，也提醒同传感器“参考”不等于独立容量真值。

下一次最有信息量的测量应同时记录已知温度与满充状态、四芯电压、组电流、均衡动作，做官方同协议 C/20 组容量复测，再在固定 SOC/温度上做重复脉冲/恢复；独立重复量化电流积分与电压链误差。这比继续从无标签 R3 电压拟合误差推容量更能区分 Q1/Q4/Q5。

File: research/phase2_literature_reassessment/notes/workstreams/C_DATA_QUALIFICATION.md
# C 工作流数据资格核查（2026-09-29）

资格基准：D2 要求**独立于六芯开发/模型选择**的真实容量标签，且标签温度、倍率、截止和四串拓扑能够支持事先限定的主张。异协议有价值，但只能作限定迁移或机制验证。以下是本轮读取原始发布记录、README 与代表字段后的结论；`unknown` 保留未知，不从文件名补足。

| ID | 原始证据/代表字段 | 可用于什么 | 不可升级之处 |
|---|---|---|---|
| P1_local | `dataset original/102Ah_25degC_0p5C_cell3/...part01.csv` 实见 `cycle_number,step_type,time_in_cycle_s,voltage_V,current_A,temperature_C,step_capacity_Ah,absolute_time`；目录有 25/35/45°C、0.5/1C 的 102Ah 单芯。 | D0/D1 异协议单芯容量代理开发、温度/寿命形状；同一批六芯已多次用于路线选择。 | 非 4S；0.5/1C 与官方 C/20 差距很大；严格前缀切窗另需执行，不能因六芯重复切窗称独立 D2。原始 step 容量须按充放、截止重算，不能用任意 `step_capacity_Ah` 当官方容量。 |
| Che_Dataset3_v9 | [Mendeley v9](https://data.mendeley.com/datasets/n3b54nsw8m/9) DOI 10.17632/n3b54nsw8m.9，CC BY 4.0；本地 `Che-Dataset3.mat` HDF5 `Dataset3/{Capacity,Workingprofile,cell,cycles}`，`cycles/{Partial_Q,Partial_dQ}`，11 个单芯实体，首芯 Capacity 长 3024、约 80.6–107.7，Partial_Q 为 101 点；原论文 [Che 2023](https://doi.org/10.1016/j.xcrp.2023.101743)。 | 独立来源的大容量 LFP 单芯**同循环充电 Q–V 形状**与源协议 SOH 的限定迁移开发。 | 发布者说 SOH 以**全充入量**归一化；本地字段是派生曲线，无原始 t/I/V/T、明确电压网格与四串容量。值约 80–110 不能按 Ah 解释；已参与先前形状审查，不能称封存 D2。 |
| TU_BattGP_v1 | [Zenodo 13715694](https://zenodo.org/records/13715694) 与本轮下载 README：28 组 8S LFP，约 160Ah，133M 行；README CC BY-NC 4.0。本地 `TU Darmstadt/data_sys_1.csv` 首行 `Timestamp,U_Battery,I_Battery,SOC_Battery,Temperature_1..4,U_CR,I_CR,U_Cell_1..8,I_CNV_Cell_1..8`。 | 现场运行电压/电流、组内差异、条件化电阻及故障门控；一个组为抽样单元。 | README/CSV 无可核的周期参考容量标签；SOC_Battery 是 BMS 状态量，BattGP 目标是电阻；返修样本有选择偏差。Zenodo README 数字 28 组/“232 cells”自身不一致，按 28×8=224、正式论文 224，保留元数据矛盾。非容量 D2。 |
| He_ESSL1_v1 | [Zenodo 20132842](https://zenodo.org/records/20132842) DOI 10.5281/zenodo.20132842：102Ah LFP、六枚实验单芯+一套 16S 实验组。已合法下载 ESSL1.zip（Zenodo MD5 `5f0aa3e3606422af9b32734abab8568f`），不执行 pickle；用 `pickletools` 安全列出 pack `time(s),current(A),charge_capacity(Ah),SOC,Vpack,V1..V16,T1..T16,cycle,rate_capacity (Ah),SOH`，cell 亦有电压/电流/温度/SOH。 | 候选跨尺度关系和组内异质性轻量研究；有真实 pack SOH 字段值得进一步核标签定义。 | 16S 非 4S；只一套组；`SOH`/`rate_capacity` 的测量倍率、温度、截止、分母未从完整补充材料核定。Zenodo Rights 许可字段空白，重用权利待核。数据/字段存在并不能直接升 D2。 |
| Xu_1P10S_v1 | [Mendeley 4nww8p6vxf.1](https://data.mendeley.com/datasets/4nww8p6vxf/1) DOI 10.17632/4nww8p6vxf.1，CC BY 4.0；原始说明：一枚 53Ah LFP 单芯与一套 1P10S，1000 循环，每 50 循环校准容量/SOH；31 个循环文件含测试时刻、步、充放能量、实时 I/P、总/充/放容量、表面 T、V；另有 cell/module 校准汇总。 | 真实模组容量与形变耦合的候选限定迁移；需下载代表校准文件后才定量使用。 | 只有一套 10S 模组；论文说明校准为 1C 放电而非官方 C/20 至 11.2 V；本轮未下数据文件核单位与真值列，状态 metadata+字段说明，非 D2。 |
| Yagci_180Ah_v1.1 | [Zenodo 22939281](https://zenodo.org/records/22939281) DOI 10.5281/zenodo.22939281；已下载原 README，明文关联原论文 DOI [10.1016/j.est.2025.116774](https://doi.org/10.1016/j.est.2025.116774)：12 枚 180Ah LFP 单芯，35/50°C 日历/循环老化，`Data/Checkups` RPT 原始 mat/txt、`Data/Cycling` 分离；README 明确 CC BY 4.0 且要求同时引论文和仓库。该仓库 v1.1 于 2026-09-24 发布，晚于论文；论文 p.15 的当时声明是数据“可索取”。 | 独立来源大容量单芯温度、日历/循环、LLI/LAM 的限定外部研究。 | 2.5GB Data.zip 未下载代表 RPT，未核容量倍率/截止；无四串；论文温度为 35/50°C。不能确认官方指标或当 D2。尤其旧 v1.0 [22010996](https://zenodo.org/records/22010996) 于 2026-08-19 发布，README 曾写 CC BY-NC 4.0；使用须锁 v1.1。 |
| Fragmented_VALENCE 等 | [2025 出版全文](https://doi.org/10.1038/s44172-025-00372-y) Table 1：4+4+3+50 枚 LFP 单芯，目标源协议 CC 放电容量，局部充电窗特征；论文数据/代码“on reasonable request”。 | 证据和方法参照；公开的 A123/MATR 可单独按原始版本审查。 | 完整数据未取得；后验切完整充电曲线、目标域标签微调；不能虚构可下载或当 D2。 |

本轮对 He 的 pickle 只作 opcode/字符串检查，不执行未知 pickle 代码；这只能确认字段名和档案结构，不能确认 SOH 数值的计量过程。对 Xu/Yagci 的实际代表数据尚未下载，资格保持 `candidate`。公开许可不等于可重发比赛材料，后续重用需遵守各源条件。

File: research/phase2_literature_reassessment/notes/workstreams/C_Q6_Q8_DECISIONS.md
# Q6/Q8：C 工作流路线判断（2026-09-29）

## Q6 少标签预训练、迁移、物理约束从何增加信息

**优先验证假设：**外部带真实容量的异协议数据只学习“候选特征随退化变化的形状和温度/倍率依赖”，官方 CK0 固定绝对组容量尺度；在线模型只利用当前时点以前的高质量运行事件，更新幅度受可辨识性和质量门控约束。模型先从透明的分层回归/GP 先验开始，外层组级留出验证增益后才用 SSL 编码器。此为待实验假设，不能说已选出胜出容量估计器。

理由：Richardson 2017/2019 的 GP 都假定先前容量标签；其后验区间在单 CK0 情况下主要是源域先验。BattGP 的现场 GP 擅长阻抗/异常，不产生容量标签。Che 2023 的 MMD 与持续学习需要目标芯早期**三个**容量标签或后续稀疏标签；官方只有 CK0。Arunan 2025 的遮蔽/对比预训练确有车级分组与现场碎片，但保有厂商容量标签、SOC 和里程；须查同龄/同片长/无里程基线。Yao/Kowal 2026 的顺序损失用周期号构造“无容量标签”监督，能学到寿命顺序，却可能只学年龄。Wen 2023 和 Ispizua 2026 的 PINN主要约束容量轨迹形状，前者需要完整放电 Q–V 特征，后者以全放电后验切片与 Kneedle 生成指示标签；所谓“物理”并不补足缺失的四串容量锚。

**信息路径固定规则：**在目标组 `t` 时点预测，预训练/归一化/窗口筛选/负样本配对/模型选择均只能见训练实体及目标 `≤t` 的无标签数据；如果论文方案的“无标签”含目标未来全寿命序列，只可标回顾性表征研究。年龄/日期、累计 Ah、温度、SOC、片段长度、电流强度、是否检查点后的掩码都有单独基线和阻断消融。任何容量监督须列物理实体数、标签事件数及测量分母，而非仅窗口数。

**可进入实施的最小路线：**(1) CK0 固定 100.41/102=98.44% 的组容量尺度；(2) 当前前缀的温度/流量/局部充电片段质量门控；(3) 有独立外部容量标签时拟合保守层级衰退斜率和条件区间，不把 GP 方差称频率覆盖；(4) 仅在留出实体严格前缀实验中，SSL/物理残差相对同输入简单模型取得最差实体与末期稳定增益时加用。反方条件：若外部域差异（容量倍率、拓扑、起始 SOC、温度）使斜率不稳，CK0 保守轨迹优于“学习”更新。

## Q8 无隐藏真值时的判别实验与新增测量

目前 D3 只有 CK0 真值；任何对 CK1–CK7 精度、覆盖率的说法都不可核。D1 六芯已反复参与选择，只作开发与反证；P1 深循环切窗不能代替自然浅充；Che 为充入量归一化 SOH；TU 无容量真值；He/Xu/Yagci 是条件不符或未核候选。可执行的轻量检验先于训练：

1. **冻结信息时点**：对每个目标日期生成可见事件清单，核每个窗的终点 `≤t`，把窗口选择、温度标准化、嵌入预训练和目标域统计一路追到原行。以目标未来删去前后预测不变为固定模型干预；重新训练效果另记。
2. **独立分母实验**：新增组级 RPT：从共同 SOC/温度初始状态执行受控满充，25°C 稳定后 5.1 A 至**组端** 11.2 V，记录单芯电压及均衡动作，并重复至少一次估计测量噪声；提供目标 CK0 同一分母。不同测试温度的“可用容量”另做标签，不混作 25°C 健康量。
3. **最小诊断实验**：在 25/45°C 各做 matched-SOC、同电流、同静置时长脉冲/恢复，再在相同老化状态做参考容量；可分辨可逆电阻温漂与不可逆容量损失。若研究局部 Ah，先由共同锚点放出已知 Ah 至目标起始 SOC，再执行有限浅充；不得满充后直接追加 20Ah。记录传感器偏置与积分敏感性。
4. **组级封存评价**：不同物理四串组整体留出；四芯与同组脉冲事件属一簇，按组 bootstrap 或层级模型。训练与外部集按来源去重，预注册宏 pp MAE、最差组、末期高估、最大误差、各温度条件，以及拒绝更新比例和区间覆盖/宽度。小独立组数下区间覆盖给二项不确定性，不能报窄小数点。

**最有价值的新增测量**是同一四串组随时间的至少两个受控参考容量点（首点已有 CK0，另需中后期一到两个），同时记录 25°C 统一协议和组端截止时每芯电压。它直接锚定容量衰退斜率及串联截止机制；增加百万条无标签运行行或重复同六芯切窗不能提供同等识别力。组数与时间点由预期实体方差/最差尾部的功效分析确定，不能照抄旧 3/12/4 数字。

## 反方审查：leakage、共享数据、区间覆盖

- **标签泄漏**：后验从完整深循环挑“最优窗”、对所有循环标准化、把目标芯测试域 SOH 统计用于特征选择、用未来时间片预训练排序、按同芯窗口随机分割，均可让测试看见本不应有的信息。并非断言这些论文都实施了泄漏；每张卡注明已知划分。Che 持续更新目标早期标签是明确额外监督，不是错误，但超出官方信息预算。
- **共享数据/伪重复**：Wen、BatteryGPT 等复用 MIT/Stanford 快充 LFP；同一数据的多篇好结果不是独立复制。Richardson 2017/2019 都来自同一 Oxford 团队，GP 方法脉络相关；BattGP/TU 论文与 Zenodo 是同一现场数据；同一四串的四芯和数百万运行行绝不等于数百万独立容量样本。用原始数据 DOI 与实体 ID 联合去重，评估以组为单位。
- **区间覆盖**：GP 的后验方差假定核、噪声、源/目标同域；conformal 还需校准残差与未来目标误差满足适当可交换/稳定条件。Silva 2026 的 98.8% 是**同生成器仿真目标批经验覆盖**，源域校准与目标域移位不能保证真实官方覆盖。每个 4S 组仅一个独立轨迹时，时间点逐点计数会虚增 `n`；按组、温度、寿命阶段报告覆盖，显式给样本数和区间宽度，数据太少则只报告未校准风险界/拒绝更新。拒绝更新要由缺窗、非匹配 SOC/T、积分跳变、OOD 距离等可观测质量规则触发，不能偷看容量残差。

结论状态：`provisional`。有来源支持方法构件，没有一篇证明官方单 CK0、4S、C/20 组容量隐藏点的精度或覆盖。
