Repository: ShaneShen619/techarena-2026-challenge2

<a id="en"></a>

# TechArena 2026 Challenge 2 — Post-Checkup Full-Charge Anchor + Graphite-Step Model

> **Language:** English · [中文](#zh)

Branch `exp/phase2-anchor-step-20261013`. This branch builds on `main`, which holds the official submission template. It adds only the new capacity estimator from 2026-10-13 and its validation.

## What the model does

It estimates the SOH of a 4 × 102 Ah LFP series pack on each checkup date. SOH is the checkup-protocol capacity divided by 102 Ah.

- **Anchor.** After every monthly checkup, the pack is charged from near empty to the end of the 14.0 V CV phase. The charged Ah is almost exactly the usable capacity at that time. To predict a checkup, the model uses the latest such charge before it as the anchor.
- **In-month update.** Roughly every 5 days, a fixed program discharges about 56 Ah below full and crosses the graphite staging step. The Ah distance from the step to the top of charge shrinks with loss of lithium inventory, so it tracks the capacity change after the anchor.

The proxy label is the post-checkup full charge plus an offset. On it, the strictly causal prediction error is about 7 % (MAE) of the official ExampleModel's. The proxy is not the hidden truth, and the official accuracy is still unverified. See the [validation report](research/phase2_anchor_step_20261013/FINAL_REPORT.md).

## Layout

```
.
├── README.md                              this file
├── .gitignore
├── TechArena_Challenge2_Team_Package/     submission package (official template + wired-in V1 model)
│   ├── framework/  run_model.py  validate_submission.py   official framework, do not modify
│   ├── my_model/                          active model entry (MyModel = V1 anchor + step)
│   ├── README.md  REPORT.md               submission write-up and report
│   ├── data/                              official operating data and CK0 checkup data
│   ├── sample_data/                       small sample used by the validator
│   └── requirements.txt                   submission dependencies (numpy, pandas)
└── research/
    ├── phase2_anchor_step_20261013/       V1 study
    │   ├── README.md                      reproduction steps, environment, file guide
    │   ├── FINAL_REPORT.md                validation report
    │   ├── EXECUTION_PROMPT.md            execution brief
    │   ├── candidate_model/               candidate model AnchorStepModel
    │   ├── src/  stage_*.py               research code and stage scripts
    │   └── outputs/  figures/             results
    └── phase2_v2_phase_matched_20261013/  V2 study (phase-matched step differencing + physics β)
        ├── FINAL_REPORT.md  protocol.json validation report and frozen protocol
        ├── candidate_model/               candidate class MyModel (V2)
        └── src/  stage_v2_*.py  outputs/  research code, scripts and results
```

## Quick start

```bash
python3 -m venv .venv && source .venv/bin/activate
pip install -r research/phase2_anchor_step_20261013/requirements.txt
cd research/phase2_anchor_step_20261013
python3 stage_a_events.py && python3 stage_bcd_causal_eval.py && python3 stage_e_robustness.py \
  && python3 stage_f_candidate.py && python3 stage_g_figures.py
```

To see only the candidate's per-checkup output, run `stage_bcd_causal_eval.py` and then `stage_f_candidate.py`. The result is in `outputs/F_candidate_predictions.csv`.

## Current status

- **V1 is wired into the submission.**
  - `MyModel` in `TechArena_Challenge2_Team_Package/my_model/model_template.py` is `AnchorStepModel`, and the switch points at `MyModel`.
  - `validate_submission.py` passes in a fresh Python 3.11 venv.
  - The full-data output is identical to `outputs/F_candidate_predictions.csv`, both with numpy 1.24 / pandas 2.0 and with numpy 2.4 / pandas 3.0.
  - The submission README and REPORT.md have been updated to the submission requirements. Team name and members are still to be filled in.
  - The zip has not been built and nothing has been submitted.
- **V2 candidate** ([research/phase2_v2_phase_matched_20261013/](research/phase2_v2_phase_matched_20261013/)).
  - Phase-matched 45 °C step differencing plus a physics β.
  - Proxy MAE 0.29 → 0.22 pp.

# LFP SOH 深度文献重调研入口

准备日期：2026-09-29。当前仅完成提示词准备，不代表研究已启动或全文已读取。旧文献成果尚未被覆盖。

执行文件：`START_PROMPT.md`。在项目会话发送：

```text
请读取并执行 research/phase2_literature_reassessment/START_PROMPT.md 的 2026-09-29 版本。
这是我正式授权启动的深度文献重调研任务。使用可用的 Goal 工具和 doc-coauthoring，
持续完成原文精读、证据核验、方法比较、技术路线、独立审查和中文 Word 交付。
我有充裕时间和 tokens，普通疑问记录假设后继续，不等待逐章确认。
旧路线允许推翻；新版通过验收后备份并替换旧文献综述。
```

本轮准备核对了官方 README/提交说明/数据说明、旧综述及证据卡、2026-09-29 研究验收和独立审查。关键输入文件与已有 Word 构建工具存在；本次没有重新测试外网下载，也没有启动论文检索、训练或 Goal。执行时必须完成提示词 L0 的真实环境预检。

提示词的主要变化：从逐篇介绍升级为问题驱动的检索与正反证据比较；关键论文拆到公式、实验划分和作者代码；引入共享数据、预训练信息路径与单芯/组级迁移检查；用本地失败提出问题而不预设答案；最后提供优先/备选路线和可证伪实验。

工作规模是规划参考，不以论文数量或篇幅代替质量。新版通过证据审查、读者测试和逐页 Word 检查后，备份旧调研并替换其正式输出。旧研究历史和原始数据保留，完整证据库在本目录。

`STARTER_QUERIES.md` 提供可扩展的检索式；它不是已检索记录。实际访问、筛选和排除必须由执行者落盘。

File: research/phase2_literature_reassessment/papers/A_partial_temperature/Hysteresis2019.txt
Currently, lithium-ion batteries are widely used as energy storage systems for mobile applications. However, a better understanding of their nature is still required to improve battery management systems (BMS). Overvoltages and open-circuit voltage (OCV) hysteresis provide valuable information regarding battery performance, but estimations of these parameters are generally inaccurate, leading to errors in BMS. Studies on hysteresis are commonly avoided because the hysteresis depends on the state of charge and degradation level and requires time-consuming measurements. We have investigated hysteresis and overvoltages in Li(NiMnCo)O2/graphite and LiFePO4/graphite commercial cells. Here we report a direct relationship between an increase in OCV hysteresis and an increase in charge overvoltage when the cells are degraded by cycling. We find that the hysteresis is related to diffusion and increases with the formation of pure phases, being primarily related to the graphite electrode. These findings indicate that the graphite electrode is a determining factor for cell efficiency.
Currently, lithium-ion batteries are prevalent in power mobile applications because their energy- and power-to-weight ratios are higher than those of other energy storage systems. The primary drawbacks of lithium-ion batteries include the charging time and performance degradation, which compromise their lifetime. Degradation and internal losses worsens the performance of battery-monitoring systems (BMSs) with cycling1, where BMSs rely on the open-circuit voltage (OCV), operational voltage (Vcell) and delivered charge. The OCV is the thermodynamic voltage provided by the battery chemistry, and the operational voltage is the voltage at the battery terminals. Losses in batteries are attributed to the overvoltage and OCV hysteresis observed during charging and discharging.
The overvoltage accounts for internal losses, which reflect electrical and ionic conduction through various components of the cell and charge transfer phenomena2,3. In some studies, side reactions, such as solid–electrolyte interface (SEI) formation, have also been considered as overvoltage4. Therefore, a change in overvoltage with battery ageing is expected because the reaction kinetics and transport characteristics are altered with ageing, as has been commonly reported in the literature5–7. In a previous study, we demonstrated that the increase in discharge overvoltage during cycling of NMC cells is attributed to an increase in diffusion overvoltage, with a direct correspondence between the overvoltage and phase transformations in the electrodes8. A relationship among the increase in overvoltage, diffusion and phase formations has been also reported in the literature9,10.
The electrodes in Li-ion batteries relax to different OCV values after lithiation and delithiation, even for the same stoichiometry. OCV hysteresis is defined as the difference between the lithiation and delithiation OCVs11–13. Hysteresis results from thermodynamic entropic effects, mechanical stress and microscopic distortions within the active material particles13. Thermodynamic hysteresis is associated with electrodes composed of numerous active material particles12,13 and is attributed to the varying lithium insertion rates for the particles within a comprehensive electrode13. Mechanical hysteresis can occur simultaneously with thermodynamic hysteresis11,12. Mechanical hysteresis is caused by the different lattice constants of lithiated and delithiated phases, which cause mechanical stress at the phase barrier13. Mechanical effects are related to volume changes, surface tension and other mechanical effects. In particular, mechanical hysteresis is associated with reversible14–16 and irreversible17–19 processes and a combination of both14–16. In some studies, a decrease in hysteresis is observed with an increase in the applied current13. One possible mechanism of this behaviour is the interparticle charge transfer caused by strong inhomogeneities in lithium content between particles at high rates13.
Despite the available research related to hysteresis, controversy remains regarding the causes and effects of hysteresis. When structural defects, such as distortion, plastic deformation or cracks, occur, changes in the electrical, thermal and mechanical properties and in the ionic diffusion and conduction of the electrodes are expected. Currently, studies on the effect of hysteresis are commonly avoided in commercial Li-ion applications because hysteresis measurements are time-consuming, with the hysteresis depending on the battery degradation and state of charge (SoC). If the increase in hysteresis could be determined from the increase in overvoltage, which can be obtained from data that are already available in the BMS, the time required for updating the OCV hysteresis in practical applications would be drastically reduced. In this paper, we aim to find a relationship between the variation in overvoltage with ageing, which reflects the transport and transfer characteristics of the cells, and OCV hysteresis.
Overvoltage and OCV hysteresis in NMC cells
The overvoltages generated in NMC cells during charging (ηCH) and discharging (ηDCH) and the OCV hysteresis (VHYS) are obtained from the difference between the cell voltages and OCVs (Fig. 1), as described in the Methods section. The overvoltages are calculated at low rates (C/50 and C/25) for fresh and aged cells (Fig. 2). In general, we find that the generated overvoltage increases during cycling, except for particular SoC values, such as those near 60%, when discharging at C/25 (Fig. 2d).Figure 1Charge and discharge cell voltages of NMC cells at a rate of C/25 and OCVs corresponding to a fresh NMC cell. The inset shows how the overvoltages and voltage hysteresis are obtained.Figure 2Overvoltages generated in NMC cells at C/50 during (a) charging and (b) discharging and at C/25 during (c) charging and (d) discharging. The increases in overvoltage after a cycle-ageing test are shown in the bottom panels.
Charge and discharge cell voltages of NMC cells at a rate of C/25 and OCVs corresponding to a fresh NMC cell. The inset shows how the overvoltages and voltage hysteresis are obtained.
Charge and discharge cell voltages of NMC cells at a rate of C/25 and OCVs corresponding to a fresh NMC cell. The inset shows how the overvoltages and voltage hysteresis are obtained.
Overvoltages generated in NMC cells at C/50 during (a) charging and (b) discharging and at C/25 during (c) charging and (d) discharging. The increases in overvoltage after a cycle-ageing test are shown in the bottom panels.
Overvoltages generated in NMC cells at C/50 during (a) charging and (b) discharging and at C/25 during (c) charging and (d) discharging. The increases in overvoltage after a cycle-ageing test are shown in the bottom panels.
We find that the overvoltage depends on the charge and discharge rates, as expected from the literature20. However, we note that the overvoltage rate dependence is also SoC dependent. For instance, this dependence can be clearly observed in the discharge overvoltage of an aged cell if we compare the results for an SoC of 64% at C/50 (Fig. 2b) and C/25 (Fig. 2d), in which a large variation is observed compared with neighbouring SoCs.
We find that the OCV hysteresis is larger for the aged cells (Fig. 3), except for SoCs, of approximately 25% and 13%, for which there is no variation with ageing. For both ageing states, various peaks are observed in the curves, which are related to a larger hysteresis at some particular SoCs. We find that these peaks tend to shift to higher SoCs as the cell ages.Figure 3Hysteresis observed in fresh and aged NMC cells and the corresponding increase after the ageing test.
Hysteresis observed in fresh and aged NMC cells and the corresponding increase after the ageing test.
Hysteresis observed in fresh and aged NMC cells and the corresponding increase after the ageing test.
In general, the increase in overvoltage is larger during charging than during discharging (Fig. 4), indicating that more energy is lost during charging as the cells age, which reduces their energy efficiency. Interestingly, we find that the larger increase in overvoltage during charging compared with discharging (determined from the difference between the two contributions) shows a direct correspondence with the increase in hysteresis (blue and green open symbols in Fig. 4, respectively). Moreover, some differences are observed between the results for C/25 and C/50 (Fig. 4a,b). The most evident difference is detected at SoCs near 64%, at which the increase in charge overvoltage obtained at the higher rate of C/25 (Fig. 4b) is larger than that obtained at the lower rate of C/50 (Fig. 4a). This difference may be attributed to a kinetic artefact introduced by the larger current for C/25. Smaller differences between the curves (on the order of a few millivolts) are observed outside this SoC range.Figure 4Increase in overvoltage and hysteresis after degradation of the NMC cell by cycling, evaluated at (a) C/50 and (b) C/25.
Increase in overvoltage and hysteresis after degradation of the NMC cell by cycling, evaluated at (a) C/50 and (b) C/25.
Increase in overvoltage and hysteresis after degradation of the NMC cell by cycling, evaluated at (a) C/50 and (b) C/25.
Overvoltage and OCV hysteresis in LFP cells
The same analysis was conducted in an LFP/graphite cell in order to generalise the results obtained for the NMC/graphite cells. The results for the LFP cells show that the charge overvoltage increases with ageing, whereas the discharge overvoltage decreases (Fig. 5). In a previous study, we demonstrated that the discharge overvoltage decreases during the first 300 cycles (due to a decrease in impedance) and then increases until the end of the ageing test (cycle 1049)21. However, the increase experienced by the cells during the cycling test is not sufficient to exceed the initial discharge overvoltage. Thus, if intermediate cycles are not evaluated, one might wrongly conclude that the discharge overvoltage decreases with cycling, whereas in reality, the overvoltage has been increasing for more than 700 cycles. For this particular chemistry, initial decreases in overvoltage or impedance have been commonly reported in the literature22–24. The decreased impedance and increased capacity at high rates upon initial stages of cycling have been previously attributed to electrochemical milling or decrepitation of the LFP particles25,26. However, the aim of this paper is not to determine the origin of this decrease but whether there is any relation between overvoltage and hysteresis.Figure 5Increase in overvoltage and hysteresis after degradation of the LFP cell by cycling, evaluated at C/25.
Increase in overvoltage and hysteresis after degradation of the LFP cell by cycling, evaluated at C/25.
Increase in overvoltage and hysteresis after degradation of the LFP cell by cycling, evaluated at C/25.
If we compare the hysteresis increase during the cycling test (ΔVHYS) with the difference between the increases in charge and discharge overvoltages (ΔηCH-DCH), we find a correspondence between the two parameters (Fig. 5), as observed for the NMC cells (Fig. 4). Although the increase in discharge overvoltage is negative, the larger increase in charge overvoltage follows the same tendency as the hysteresis increase, and both terms have similar values. Larger differences can be observed at SoC values above 95%.
OCV hysteresis and phase transformations in NMC cells
The SoCs corresponding to the formation of various phases through which the electrodes pass during the charging process were determined by an incremental capacity analysis (highlighted in yellow and separated by vertical dashed lines in Fig. 6). A correspondence is found between the SoCs at which hysteresis tends to increase and the SoCs at which the phases are formed (Fig. 6). In particular, six peaks (or discontinuities) are detected in the hysteresis for the fresh cell (numerically labelled in Fig. 6a,c), whereas only five peaks can be identified for the aged cell (Fig. 6b,d). The peaks labelled as 2, 3 and 4 coincide with the formation of graphite stages (Fig. 6a). In a previous work, we attributed the phase changes coinciding with peaks 2, 3, 4 and 5 to the negative electrode8. In particular, these changes were associated with the formation of 4L, 3L, 2L and 2 stages of graphite8. Nevertheless, we find that peak 6 coincides with a phase transformation in the lithium oxide electrode (Fig. 6c). Unfortunately, no information can be provided about the particular phase to which the electrode transforms at these SoCs. Unlike the other peaks, the origin of peak 1 is not clear because it coincides with the formation of phases at both electrodes (Fig. 6a,c), as will be discussed in detail in the following section.Figure 6Incremental capacity of the (a,b) graphite and (c,d) NMC electrodes configured as half-cells during charging at C/25 and OCV hysteresis at room temperature. (a,c) represent fresh electrodes, and (b,d) represent aged electrodes. The yellow areas represent single-phase regions, and the grey areas delineate the operating SoC of the full cell.
Incremental capacity of the (a,b) graphite and (c,d) NMC electrodes configured as half-cells during charging at C/25 and OCV hysteresis at room temperature. (a,c) represent fresh electrodes, and (b,d) represent aged electrodes. The yellow areas represent single-phase regions, and the grey areas delineate the operating SoC of the full cell.
Incremental capacity of the (a,b) graphite and (c,d) NMC electrodes configured as half-cells during charging at C/25 and OCV hysteresis at room temperature. (a,c) represent fresh electrodes, and (b,d) represent aged electrodes. The yellow areas represent single-phase regions, and the grey areas delineate the operating SoC of the full cell.
Similarities in OCV hysteresis in NMC and LFP cells
Similarities in hysteresis are expected between the two cells considered in this study (NMC and LFP), as both cells contain graphite as a negative electrode. Therefore, the hysteresis measured for the NMC cells was compared with that for the LFP cells (Fig. 7). The same pattern was observed (Fig. 7a), with an exact match for the peak positions and amplitudes, except for the peak at the lowest SoC (peak 1), was reported by Barai et al. for a cell composed of LFP and graphite27. We found that peaks 1–5 appear in both evaluated cells (NMC and LFP), particularly in the fresh cells (Fig. 7a). These results indicate that peaks 1–5 correspond to the graphite electrode. Graphite passes through five different phases during lithiation and delithiation, which correspond to the five peaks identified in our results (Fig. 7a). For the NMC cells, the only peak that could not be associated with a particular electrode in Fig. 6 was peak 1 because single phases were formed in both electrodes. From the comparison with the LFP cell, it is clear that peak 1 corresponds to the graphitic electrode (Fig. 7). Despite a clear identification of the peaks corresponding to graphite, the peaks occur at different SoCs and exhibit different amplitudes depending on the chemistry.Figure 7OCV hysteresis in (a) fresh and (b) aged NMC and LFP cells. The identified peaks are numerically labelled from the lowest to highest SoC.
OCV hysteresis in (a) fresh and (b) aged NMC and LFP cells. The identified peaks are numerically labelled from the lowest to highest SoC.
OCV hysteresis in (a) fresh and (b) aged NMC and LFP cells. The identified peaks are numerically labelled from the lowest to highest SoC.
We found that the increase in overvoltage at very low rates (C/50 and C/25) after the degradation process (ΔηCH and ΔηDCH) coincide for both charging and discharging, but an additional term arises during charging. This additional term is directly related to the hysteresis. This affirmation is valid for both chemistries, NMC and LFP, as inferred from Figs 4 and 5. As a physical interpretation, it is assumed that one component of the transport and charge transfer is equally affected by ageing during charging and discharging, whereas another component of the transport and charge transfer (and possible side reactions) is affected only during charging. In general, the increase in overvoltage with cycling can be explained as the transport of ions becoming more inefficient (i.e. dissipating more energy) and/or the charge transfer slowing, which also dissipates more energy. This effect arises from the consumption of additional energy during the charging process, as the cell is cycled. Consequently, the final state of the cell differs depending on the direction of the current, as reflected by the hysteresis. We conclude that the additional energy required for recharging the battery after cycling is due to the increase in hysteresis, as can be inferred from the results (Figs 4 and 5).
The assumption of side reactions may be appropriate because the voltage during charging is larger than that during discharging, resulting in a greater possibility for overcoming the activation energy of secondary reactions. However, the degradation of the transport and transfer characteristics may be produced by changes in the conductive properties of any of the elements comprising the cell or by the reduced rate of the electrochemical reaction. For the SoCs at which the single phases are formed, there is a sharp increase in overvoltage8 and hysteresis (Fig. 6). The increase in overvoltage towards the end of a phase transformation has been associated with ionic transport, particularly diffusion8. Thus, the results indicate that hysteresis and diffusion are closely related. Possible causes of the deterioration of the transport properties of the cells include wearing of the components, loss of contact or defect formation in the electrode structure. In particular, defects in the electrodes have been related to hysteresis9,19,28. Irreversible processes associated with hysteresis include mechanical strain9,29, particle fractures29, the formation of dislocations9,19,28, structural disordering28, boundary motion and plastic deformation19,28 and volume changes, dislocations or the presence of impurities19. Some factors that contribute to hysteresis and enhance the morphological changes include electrochemical inhomogeneities in phase and composition29, the movement of an interface19 or the strain accommodation energy of phase transformations induced from the volume changes between lithiated and delithiated phases9,19. Therefore, the occurrence of morphological changes due to cycling may be responsible for the coincidence in overvoltage and hysteresis increases. In fact, electrode defects produced during cycling (primarily during the charging process) have been reported in the literature10,29,30.
Hysteresis is generally not considered in practical applications because it usually accounts for a small portion of the total loss. However, the neglect of hysteresis is a source of error, which accumulates during battery operation. As we have shown in this paper, valuable information can be obtained from the hysteretic behaviour of a system in terms of energy efficiency and mechanical degradation. For greater accuracy in practical applications, we aim to facilitate an online calculation of the OCV hysteresis by defining a relationship between hysteresis and battery performance (from overvoltage measurements). Our results exhibit a direct relationship between the observed hysteresis increase with cycling and the overvoltage increase with ageing. Furthermore, the same behaviour has been observed in two different chemistries, indicating a possible generalisation of this technique. This generalisation would enable updating of the OCV hysteresis as cells are cycled in real applications.
We analysed two types of commercial Li-ion cells with LiCoO2–Li(NiMnCo)O2 (LCO-NMC or simply NMC) and LiFePO4 (LFP) as the positive electrode and graphite as the negative electrode. The NMC cells had a capacity of 2.8 Ah and were supplied by LG_Chem in the 18650 format. The expected cycle life reported by the manufacturer at which the cell maintains a capacity equal to or higher than 78% of the nominal capacity is 300 cycles when charging and discharging at C/2 at a temperature of 23 °C ± 2 °C.
LFP cells were provided by AA Portable Power Corp in the 14430 format with a nominal capacity of 0.4 Ah. The expected cycle life reported by the manufacturer at which the cell maintains a capacity equal to or higher than 70% of the nominal capacity is 1000 cycles when charging and discharging at a symmetric rate of C/5 at a temperature of 20 °C ± 5 °C.
To evaluate the cells at various ageing levels, the cells were subjected to a cycle-ageing process. The cells were charged at a constant current and voltage at the recommended C-rate and discharged at the maximum discharge C-rate allowed by the manufacturer.
NMC cells were charged at C/2 and discharged at 3C/2 in an HVBT 5560 Arbin Tester capable of measuring current and voltage. The cells were subjected to 350 cycles in a climatic chamber at 25 °C. The capacity fade experienced by the cells during discharging at C/25 and 3 C/2 was 15% and 20%, respectively.
LFP cells were charged at C/5 and discharged at 2C. The cells were cycled 1000 times in a climatic chamber at 25 °C. The LFP cells were cycled in two steps with two different instruments. The first cycling step was performed in an HVBT 5560 Arbin Tester, and the second cycling step was conducted with a VSP Bio-logic potentiostat/galvanostat under the same conditions. The temperature was controlled with a laboratory-cooled incubator, ILW53, provided by Pol-Eko Aparatura. The capacity fade experienced by the cells during discharging at C/25 and 2C was 23% and 15%, respectively.
Prior to the cycle-ageing test, the cells underwent six formation cycles at 25 °C to stabilise their capacity and to allow the initial formation of the SEI layer. Thus, we consider the cells as fresh immediately after the formation cycles (fresh cells) and as aged at the end of the cycle-ageing procedure (aged cells). The capacity fade experienced by the NMC cells at a discharging rate of 3 C/2 was 24% with respect to the nominal capacity and 15% in the case of the LFP cells, evaluated at a discharge rate of 2 C. A more detailed description of the ageing process can be found elsewhere21.
OCV and hysteresis
The OCV measurements were based on the galvanostatic intermittent titration technique (GITT), which is commonly used to measure the OCV of batteries9,31. The GITT consists of charging and discharging the cell with pulses followed by relaxation periods. At the end of each relaxation period, the OCV is measured. GITT measurements were carried out during charging and discharging, resulting in two OCV curves: one for charging (OCVCH) and one for discharging (OCVDCH). The difference between the charging and discharging OCV curves is termed the OCV hysteresis (VHYS)27,32,33:1\documentclass[12pt]{minimal} \usepackage{amsmath} \usepackage{wasysym} \usepackage{amsfonts} \usepackage{amssymb} \usepackage{amsbsy} \usepackage{mathrsfs} \usepackage{upgreek} \setlength{\oddsidemargin}{-69pt} \begin{document}$$OC{V}_{CH}-OC{V}_{DCH}={V}_{HYS}$$\end{document}OCVCH−OCVDCH=VHYS
In this study, the GITT was performed with 150-min charge/discharge pulses at C/50 followed by a 16-h resting period. To maintain a constant starting SoC, four charge/discharge cycles at C/50 with a constant current were applied, followed by a remnant capacity procedure at C/50 prior to the GITT analysis. Measurements were acquired with a VSP potentiostat/galvanostat provided by Bio-logic. During the GITT tests, the cells were configured for two electrode measurements at four points, in which voltage measurements were carried out closer to the electrodes than the current injection. The cells were maintained at 25 °C in an IL53 incubator provided by Pol-Eko Aparatura.
Overvoltage calculation
The overvoltage was calculated as the difference between the OCV obtained by the GITT technique and the cell voltage under polarisation (Vcell) during discharging (ηDCH) and charging (ηCH):2\documentclass[12pt]{minimal} \usepackage{amsmath} \usepackage{wasysym} \usepackage{amsfonts} \usepackage{amssymb} \usepackage{amsbsy} \usepackage{mathrsfs} \usepackage{upgreek} \setlength{\oddsidemargin}{-69pt} \begin{document}$${\eta }_{DCH}=OC{V}_{DCH}-{V}_{cell\_DCH}$$\end{document}ηDCH=OCVDCH−Vcell_DCH3\documentclass[12pt]{minimal} \usepackage{amsmath} \usepackage{wasysym} \usepackage{amsfonts} \usepackage{amssymb} \usepackage{amsbsy} \usepackage{mathrsfs} \usepackage{upgreek} \setlength{\oddsidemargin}{-69pt} \begin{document}$${\eta }_{CH}={V}_{cell\_CH}-OC{V}_{CH}$$\end{document}ηCH=Vcell_CH−OCVCH
OCV hysteresis and overvoltage increases
The increases in hysteresis and overvoltage due to cycling were obtained as the difference between the aged cell values and the fresh cell values. For the hysteresis, the increase was obtained for each SoC value (ΔVHYS), as the difference between the hysteresis measured for the aged cell (VHYS(aged)) and that for the fresh cell (VHYS(fresh)):4\documentclass[12pt]{minimal} \usepackage{amsmath} \usepackage{wasysym} \usepackage{amsfonts} \usepackage{amssymb} \usepackage{amsbsy} \usepackage{mathrsfs} \usepackage{upgreek} \setlength{\oddsidemargin}{-69pt} \begin{document}$$\Delta {V}_{{\rm{HYS}}}={V}_{{\rm{HYS}}({\rm{aged}})}-{V}_{{\rm{HYS}}({\rm{fresh}})}$$\end{document}ΔVHYS=VHYS(aged)−VHYS(fresh)
The increase in overvoltage was obtained for each SoC value during discharging and charging (ΔηDCH and ΔηCH) as the difference between the overvoltage produced in the aged cell (ηDCH(aged) and ηCH(aged), respectively) and that in the fresh cell (ηDCH(fresh) and ηCH(fresh)):5\documentclass[12pt]{minimal} \usepackage{amsmath} \usepackage{wasysym} \usepackage{amsfonts} \usepackage{amssymb} \usepackage{amsbsy} \usepackage{mathrsfs} \usepackage{upgreek} \setlength{\oddsidemargin}{-69pt} \begin{document}$$\Delta {\eta }_{{\rm{DCH}}}={\eta }_{{\rm{DCH}}({\rm{aged}})}-{\eta }_{{\rm{DCH}}({\rm{fresh}})}$$\end{document}ΔηDCH=ηDCH(aged)−ηDCH(fresh)6\documentclass[12pt]{minimal} \usepackage{amsmath} \usepackage{wasysym} \usepackage{amsfonts} \usepackage{amssymb} \usepackage{amsbsy} \usepackage{mathrsfs} \usepackage{upgreek} \setlength{\oddsidemargin}{-69pt} \begin{document}$$\Delta {\eta }_{{\rm{CH}}}={\eta }_{{\rm{CH}}({\rm{aged}})}-{\eta }_{{\rm{CH}}({\rm{fresh}})}$$\end{document}ΔηCH=ηCH(aged)−ηCH(fresh)
In general, we found that the overvoltage increase was larger during charging. Thus, to represent the larger increase in overvoltage experienced by the cells during charging (ΔηCH-DCH), we calculated the difference between the increase during charging (ΔηCH) and the increase during discharging (ΔηDCH):7\documentclass[12pt]{minimal} \usepackage{amsmath} \usepackage{wasysym} \usepackage{amsfonts} \usepackage{amssymb} \usepackage{amsbsy} \usepackage{mathrsfs} \usepackage{upgreek} \setlength{\oddsidemargin}{-69pt} \begin{document}$$\Delta {\eta }_{{\rm{CH}}-{\rm{DCH}}}=\Delta {\eta }_{{\rm{CH}}}-\Delta {\eta }_{{\rm{DCH}}}$$\end{document}ΔηCH−DCH=ΔηCH−ΔηDCH
Half-cells fabrication
Cell opening was applied to the NMC cells, as described elsewhere21. Cell opening was performed for one fresh cell after the formation cycles (fresh cell) and one aged cell after the cycle-ageing process (aged cell). Round samples with a diameter of 16 mm were harvested from positive and negative electrodes of the fresh and aged cells.
To build half-cells, one side of the active material of the harvested samples was removed by applying N-methyl-2-pyrrolidone (NMP) solvent by hand until the active material detached from the current collector. In particular, half-cells were built in a coin cell format by introducing the harvested positive or negative electrode, fresh separator, 90 μL of fresh electrolyte and metallic lithium as the counter electrode.
Incremental capacity analysis
Incremental capacity analysis was performed for the half-cells at 25 °C during a charging process at C/25. Thus, the injected charge was measured as a function of the measured voltage. At each point, the incremental capacity was obtained as the portion of capacity associated with each voltage step (dQ/dV) and was represented as a function of the SoC.
Peaks in the incremental capacity curves indicate the coexistence of distinct phases (represented as plateaus in thermodynamic voltage curves). Each chemistry has a characteristic peak pattern, and each peak in the incremental capacity curve has a unique shape and intensity. In contrast, changes in slope in the thermodynamic voltage curve (transitions between plateaus) are related to the formation of pure or single phases34–37.
We found that the hysteresis increases towards the end of phase transformations (i.e. the formation of pure phases) as well as the overvoltage, which has been previously associated with diffusion (transport characteristics). After ageing the cells by cycling, we found that the hysteresis increased and that the overvoltage exhibited a larger increase during charging than discharging. The most important finding of this work is a direct correspondence between the additional increase in overvoltage during charging and the increase in hysteresis after the cycle-ageing test. The same trend was detected in both NMC and LFP cells. We found that the increase in hysteresis due to cycle ageing is primarily related to the graphite electrode. In particular, mechanical degradation (i.e. structural modification of the cells) is a possible cause, as it would alter the transport characteristics (diffusion overvoltage) and would also be reflected in the OCV hysteresis.
Publisher’s note Springer Nature remains neutral with regard to jurisdictional claims in published maps and institutional affiliations.
Acknowledgements
This work was supported by the MINECO/FEDER project [TEC2015-63899-C3-1-R]; and the Spanish Ministry of Education, Culture, and Sport [grant number FPU12/02603]. We are very grateful to the Hawaii Natural Energy Institute (HNEI), for giving us the possibility to use their facilities for cycling the cells. We would like to also acknowledge Dr. M. Dubarry for hysteresis discussions. We are also very grateful to the Electrochemical Energy Conversion and Storage Systems Group from the Institute for Power Electronics and Electrical Drives (ISEA) for sharing their knowledge about post-mortem analysis and for letting us to carry out the tests at their Institution.
Author contributions
V.J. Ovejas and A. Cuadras have made the conception of the work. V.J. Ovejas has designed the experiments and carried out the analysis. V.J. Ovejas and A. Cuadras have interpreted the data. All authors have edited and reviewed the manuscript and have approved the submitted version.
Data availability
All data generated or analysed during this study are included in this published article.
Competing interests
The authors declare no competing interests.
