Repository: ShaneShen619/techarena-2026-challenge2

<a id="en"></a>

# TechArena 2026 Challenge 2 — Post-Checkup Full-Charge Anchor + Graphite-Step Model

> **Language:** English · [中文](#zh)

Branch `exp/phase2-anchor-step-20261013`. This branch builds on `main`, which holds the official submission template. It adds only the new capacity estimator from 2026-10-13 and its validation.

## What the model does

It estimates the SOH of a 4 × 102 Ah LFP series pack on each checkup date. SOH is the checkup-protocol capacity divided by 102 Ah.

- **Anchor.** After every monthly checkup, the pack is charged from near empty to the end of the 14.0 V CV phase. The charged Ah is almost exactly the usable capacity at that time. To predict a checkup, the model uses the latest such charge before it as the anchor.
- **In-month update.** Roughly every 5 days, a fixed program discharges about 56 Ah below full and crosses the graphite staging step. The Ah distance from the step to the top of charge shrinks with loss of lithium inventory, so it tracks the capacity change after the anchor.

The proxy label is the post-checkup full charge plus an offset. On it, the strictly causal prediction error is about 7 % (MAE) of the official ExampleModel's. The proxy is not the hidden truth, and the official accuracy is still unverified. See the [validation report](research/phase2_anchor_step_20261013/FINAL_REPORT.md).

## Layout

```
.
├── README.md                              this file
├── .gitignore
├── TechArena_Challenge2_Team_Package/     submission package (official template + wired-in V1 model)
│   ├── framework/  run_model.py  validate_submission.py   official framework, do not modify
│   ├── my_model/                          active model entry (MyModel = V1 anchor + step)
│   ├── README.md  REPORT.md               submission write-up and report
│   ├── data/                              official operating data and CK0 checkup data
│   ├── sample_data/                       small sample used by the validator
│   └── requirements.txt                   submission dependencies (numpy, pandas)
└── research/
    ├── phase2_anchor_step_20261013/       V1 study
    │   ├── README.md                      reproduction steps, environment, file guide
    │   ├── FINAL_REPORT.md                validation report
    │   ├── EXECUTION_PROMPT.md            execution brief
    │   ├── candidate_model/               candidate model AnchorStepModel
    │   ├── src/  stage_*.py               research code and stage scripts
    │   └── outputs/  figures/             results
    └── phase2_v2_phase_matched_20261013/  V2 study (phase-matched step differencing + physics β)
        ├── FINAL_REPORT.md  protocol.json validation report and frozen protocol
        ├── candidate_model/               candidate class MyModel (V2)
        └── src/  stage_v2_*.py  outputs/  research code, scripts and results
```

## Quick start

```bash
python3 -m venv .venv && source .venv/bin/activate
pip install -r research/phase2_anchor_step_20261013/requirements.txt
cd research/phase2_anchor_step_20261013
python3 stage_a_events.py && python3 stage_bcd_causal_eval.py && python3 stage_e_robustness.py \
  && python3 stage_f_candidate.py && python3 stage_g_figures.py
```

To see only the candidate's per-checkup output, run `stage_bcd_causal_eval.py` and then `stage_f_candidate.py`. The result is in `outputs/F_candidate_predictions.csv`.

# 阶段 1 B → 四串电池组 + A 趋势反馈

分支：`exp/pack-trend-feedback-20261011`。这是研究原型，没有替换项目正式入口。

先读 [四串电池组与A趋势反馈_验证报告](outputs/四串电池组与A趋势反馈_验证报告.md)。主实验预登记见 `protocol.md`；探索性事件轴见 `event_axis_addendum.md`。

在仓库根目录运行（沿用本项目已安装的 Python 环境）：

```sh
OPENBLAS_NUM_THREADS=1 OMP_NUM_THREADS=1 research/phase2_validation/.venv/bin/python research/phase1_pack_trend_20261011/scripts/run_rate_validation.py
OPENBLAS_NUM_THREADS=1 OMP_NUM_THREADS=1 research/phase2_validation/.venv/bin/python research/phase1_pack_trend_20261011/scripts/run_rate_validation.py --event-axis
OPENBLAS_NUM_THREADS=1 OMP_NUM_THREADS=1 research/phase2_validation/.venv/bin/python research/phase1_pack_trend_20261011/scripts/run_pack_validation.py
research/phase2_validation/.venv/bin/python research/phase1_pack_trend_20261011/scripts/audit_inputs.py
research/phase2_validation/.venv/bin/python -m pytest -q research/phase1_pack_trend_20261011/tests
```

依赖：numpy、pandas、scipy、pytest；沿用上一轮阶段 1 训练实体缓存和已审计的片段输入。脚本只读 `research/phase1_transfer_ab/`，新输出全部保存到本目录。

- `src/pack.py`：四条 CK0 带载曲线、测量链残差、有限外推、首次组端截止。`stretch` 是相对 CK0 的水平伸缩，不能解释为已经识别出的单芯绝对容量。
- `src/trend.py`：局部充电窗口的有符号对数斜率；门控；倍率慢状态；前向增量反馈和历史损伤反馈。
- `outputs/rate_predictions.csv`：每物理电芯和日期的原 B、元数据对照、A 趋势、置乱对照。
- `outputs/nested_audit.json`：趋势映射标签生成的 B 拟合与配置选择排除关系。
- `outputs/inner_prior_diagnostics.csv`：更内层小样本 B 拟合不稳定诊断。
- `outputs/official_4S_prototype.csv`：无标签官方原型输出，不能用于计算精度。
- `outputs/provenance.json`：本轮代码、输入和预登记文档的 SHA256。
- `event_axis/`：按严格前缀合格事件数的第二坐标，保留主实验结果。

模型范围：A→B 仍为冻结决策网格的研究控制器；完整事件级状态估计、MHE/GP、四芯独立参数识别和官方后续容量准确性均未被验证。两种趋势坐标都没有通过门槛；全源研究选型自动选择反馈增益 0。

File: research/phase1_pack_trend_20261011/outputs/四串电池组与A趋势反馈_验证报告.md
# 四串电池组与 A 趋势反馈：方法、尝试和验证报告

2026-10-11 · 分支 `exp/pack-trend-feedback-20261011`

## 先用导师汇报的方式说明结论

这次做了两个实质改动。第一，把 B 接到一个真正按四条电芯电压曲线计算截止的电池组模型上；第二，把 A 从“给当前容量加减一个偏差”改成“观察下降速度，调整 B 后面下降的速度”。

四串计算原型已经跑通，但它还不能凭一个 CK0 就准确识别四枚电芯各自老化多少。A 的趋势反馈也已经实际验证：目前这一版反而比原 B 更差，所以保留原型供继续研究，**没有替换正式模型，也没有开启数值修正**。这否定的是当前输入、趋势提取和校准组合；不能据此断言“用趋势反馈”这个方向本身不成立。

## 1. 找到的原文献综述

你提到的完整综述是 **《TechArena 2026 第二阶段 LFP 容量 SOH：文献证据重评与可证伪技术路线》**，文件名为：

[LFP_SOH_第二阶段文献综述与技术路线_深度重评.md](../../phase2_literature_reassessment/outputs/LFP_SOH_第二阶段文献综述与技术路线_深度重评.md)

配套：[LFP_SOH_核心论文精读与证据附册.md](../../phase2_literature_reassessment/outputs/LFP_SOH_核心论文精读与证据附册.md)。旧版是 `research/phase2_literature/outputs/LFP_SOH_第二阶段文献综述与技术路线.md`。

本次重点检查 R02（CK0 低自由度模板）、R03（局部充电窗）、R05（历史暴露与收缩）、R07（四串异质性）、R09（趋势异常）。原综述已经明确提醒：组容量必须按组端首次 11.2 V 定义；一个锚点不足以自由识别四芯容量、SOC、内阻和 OCV 漂移；局部窗口趋势也不能未经验证就当作容量变化。

## 2. 对这个项目可行的六种融合方法

以下是从论文思想出发为本项目设计的候选，不是声称已经完整复现论文算法。

1. **A 调整 B 的未来衰减速率。**令倍率 m 表示“实际老化速度约为 B 的多少倍”。A 先输出有符号趋势，再由源电芯监督校准到 m；B 的下一段损失乘以 m。这最贴近你的设想，本次作为主方法实现并验证。Richardson 等把容量损失增量作为转移目标，支持这种建模方向，但论文有多时点容量标签，本项目不能省略标签校准。[Richardson 2019 原文](https://arxiv.org/html/1807.06350)

2. **把倍率作为慢状态滤波。**A 每来一个新事件，仅缓慢更新 log(m)，避免单次温漂就大幅改变老化速度。Aitio 的递归 GP 和 Zhou 的老化感知电路模型包含慢老化参数及其导数。本次实现的是有界固定增益慢状态，尚未实现完整 Kalman/GP 及经标签校准的观测噪声。[Aitio 原文](https://arxiv.org/html/2304.13666)，[Zhou–Aitio–Howey 原文](https://arxiv.org/html/2407.06639v5)

3. **有效历史损伤或老化时间调整。**把 B 已累计的损失乘以历史平均倍率，或以后改成 ξ 的时间伸缩。优点是能纠正长期快慢差异；缺点是会改变当前容量，因而不能称为“只调整未来速度”。本次实现损失倍率作为独立对照，结果也未通过；没有声称损失倍率与 ξ 倍率严格等价。

4. **共同趋势加电芯差异收缩。**先由四芯共同趋势更新组老化速度，再允许有证据的电芯出现小幅偏离，未观测电芯强收缩到共同值。四串 ICA 文献支持重视异质性，但其截止协议与本题不同。本次建立四曲线投影并做差异敏感性，未从两枚可观测电芯自由推断四枚电芯的容量。[Krupp 四串 LFP 原文](https://elib.dlr.de/140003/1/batteries-07-00002.pdf)

5. **受约束单参数更新，配合 MHE/双滤波和可辨识性门控。**A 给速率信息，电压数据约束容量方向；SOC、内阻和偏置作为有界干扰参数。必须先检查一个容量参数能否与这些因素分开。Lin 的 Fisher 分析支持这个限制。本次只完成干扰参数的容量敏感性，未完成正式似然剖面或 MHE 优化；这是后续有价值的路线。[Lin 2015 原文](https://websites.umich.edu/~annastef/papers/analyticbound2015a.pdf)

6. **调整指数/膝点，或仅做趋势异常门控。**局部充电量的对数斜率在理想条件下可能对应指数速度，但现实中它同时受 SOC、温度、极化和窗口位置影响。当前更适合先作为异常、拒绝更新和复测触发；不宜直接把它填成 B 的指数 p 或膝点。原综述 R03/R09 支持先做条件匹配和反证。本次没有修改 p 或膝点。

优先顺序建议为：**四串低自由度模型 → 合格 A 趋势 → 一个慢速率状态 → 新组容量验证 → 再考虑逐芯差异与指数变化。**

## 3. 新 B 如何用于四枚电芯串联的电池组

四串中同一个放电电流依次经过四枚电芯，放出的 Ah 不应乘以 4；四芯电压相加。组容量为：

\[
Q_{group}=\inf\{q\ge0:\sum_{i=1}^{4}V_i(q)+r_{chain}(q)\le11.2\text{ V}\}.
\]

本次以 CK0 四条**实测 5.1 A 带载曲线**为模板，保留 `pack_voltage − sum(cell_voltage)` 的残差，中位为 −3 mV。模板已经包含 CK0 的带载压降，所以只允许新增内阻的相对压降，不再次扣除绝对 IR。

B 先给相对 CK0 的共同伸缩 s，再分别计算四条变形后的曲线：

\[
V_i(q)=B_i^0(q/s_i+\delta q_i)-5.1\Delta R_i.
\]

这里 s_i 是**相对模板的水平伸缩**，不是已经测得的各芯绝对容量；δq_i 表示初始荷电状态的等效电量缺口。当前默认 s_i=s、δq_i=0、ΔR_i=0。按所有曲线和残差的分段线性断点逐段查找首次截止，可以处理非单调记录中的多个交点。

原记录首次 11.2 V 为 100.412 Ah，发布 CK0 为 100.41 Ah。用显式水平轴系数 `100.412/100.41=1.0000199183` 对齐这 0.002 Ah，保留曲线点值；尾端外推最多 2 Ah，强不均衡超出模板覆盖时拒绝输出。

**共同伸缩时，组容量恰好等于 CK0×s。**因此建立四串层不会凭空改善原 B 的共同衰减预测。其价值是让不同电芯的电压、SOC 缺口和新增内阻可以在同一个真实截止判据中产生影响。

### 实际敏感性结果

以共同 s=0.97 为例，组容量为 97.3977 Ah：

- 单枚电芯额外下降 0.5 个伸缩百分点：97.2694 Ah，减少 0.1283 Ah。
- 单枚额外下降 1 个伸缩百分点：97.1328 Ah；最小伸缩×CK0 会给 96.3936 Ah，二者并不相等。
- 一枚电芯初始电量缺口 1 Ah：97.1455 Ah；缺口 2 Ah：96.8612 Ah。
- 四枚各新增 1 mΩ 内阻：97.3663 Ah；各新增 3 mΩ：97.2993 Ah。
- 一枚伸缩 0.70、其余 0.97：超出有限模板域，拒绝预测。

这说明容量、SOC 和内阻都能改变组端截止。以上是**指定参数的假设敏感性**，不是真实参数估计，也不是概率置信区间。

### 独立机制验证

用不同于 CK0 和阶段 1 衰减函数的 OCV、欧姆电阻及动态极化生成四串真值。模板取该合成组的初始曲线；把指定的真实形变参数提供给投影层：共同衰减误差约 0 Ah，小幅异质性误差 0.0004 Ah，SOC 缺口误差 0.0041 Ah，新增内阻误差约 0 Ah。大幅异质性触发拒绝；真值积分 10 s/1 s 步长差均小于 0.000002 Ah。

这是对**已知参数如何映射到截止容量**的检查，不证明仅凭浅充数据就能识别这些参数，更不证明官方真实容量误差如此小。

## 4. A 现在怎样反馈给 B

上一轮 A 是预测 B 当前的容量偏差，然后进行加法修正。它本身是一种合法的残差校准方法，但没有表达你要的“衰减速度”，且上一轮已经未通过验证。本轮改为：

\[
\beta_j=-\operatorname{median}_{a,b}\frac{\log w_j(t_b)-\log w_j(t_a)}{t_b-t_a},
\]

其中 w_j 是已实际经过某个电压窗口的局部充电量。β>0 表示该窗口量在缩小；β<0 保留为反向信号，不能硬改成正衰减。

只使用严格前缀允许的 first10+recent5、20 Ah 片段；同一配对温差≤5°C、相对电流差≤20%、间隔≥1 天，每个窗口至少涉及 3 个事件，最新信号不超过 60 天。九个窗口有重叠，不能当作九个独立传感器。

从训练电芯学习“这些斜率和工况对应什么速率倍率”，把 m 限制在 [0.5,2]，对 log(m) 用增益 0/0.1/0.3 的慢更新。**前向反馈先用上次倍率计算当前区间损失，再让当前 A 更新下一段倍率**：

\[
Q_k=Q_{k-1}-m_{k-1}(B_{k-1}-B_k).
\]

因此当前 A 不会让当前容量跳变。增益 0 表示数据不足以支持修正，保持 B。

训练倍率标签使用训练电芯未来最多 3 个日期的真实容量损失/B 损失比；这只在训练中使用，目标电芯容量从未进入 A 特征。B 的拟合、B 的配置选择、倍率校准和反馈增益选择都排除外层目标电芯。元数据对照与信号模型使用相同门控，便于判断收益是否确实来自电压趋势。

## 5. 实际验证结果

主面板继承上一轮的 **6 个物理电芯×30 个日期=180 个评分点**，主输入 20 Ah；六折留一电芯，内部再选择 B、映射和增益。该面板已被此前开发使用，180 点不是 180 个独立电池，结果不是独立盲测。

主实验平均绝对 SOH 误差，单位为百分点（越小越好）：

- 原 B：**3.0842**。
- 前向速率，只有工况元数据：3.2720。
- 前向速率，加入 A 对数趋势：**3.2705**。
- 前向速率，训练 A 信号置乱：3.2659。
- 历史损伤倍率，只有元数据：3.7124。
- 历史损伤倍率，加入 A 趋势：3.7183。

前向 A 比原 B 恶化 0.1862 pp，相对元数据仅改善 0.00155 pp；最差电芯误差从 5.0228 上升到 6.0325 pp，最大点误差从 15.6342 上升到 16.4367 pp。损伤反馈也恶化。两者均不满足“较 B 改善≥0.1 pp 且≥5%、A 独立增量≥0.1 pp、尾部恶化≤0.5 pp”等预登记门槛。

置乱对照与信号结果接近，不能支持“加入 A 电压趋势带来稳定独立信息”。由于只置乱同芯、相近工况与相同缺窗模式内的训练信号，这里仅是诊断对照，不是严格显著性检验。

### 为什么不能简单宣布这个方向无效

- A 合格趋势覆盖率为 86.1%，但 25°C/1C 电芯仅 36.7%，35°C/1C 为 80%；不少电芯中位只有一个可用窗口。
- 源阶段 1 时间戳拼接有重叠，按天的斜率未必代表物理老化速度；一个电芯的中位窗口对数斜率达 0.226/天，不能直接解释为真实容量每天下降相同幅度。
- 更内层的三/四芯 B 训练并不稳定：90 组已选择的 OOF 先验中有 7 组出现超出 50–110% 的预测，极端最低 −482.34%。没有偷偷删去这些失败折，也没有把本轮外层好坏用于重新挑配置。这说明用于校准倍率的基线自身有问题，必须先解决其小样本外推和回退。
- 原 B 外层 3.084 pp 也不是已经验证的最佳方案；上一轮旧 B_age 的同面板结果为 1.429 pp。当前迁移 B 的基础性能仍需改善。

### 探索性第二坐标

主结果完成后，另行登记并尝试“每合格充电事件的对数斜率”。序号从严格前缀登记表的候选事件总数及 first10/recent5 的位置得到，未使用源循环计数器，也没有用片段缓存的行号冒充全部事件数。

结果：前向 A **3.2781 pp**，历史损伤 A **3.6960 pp**，同样未通过。这个实验不能等同每 EFC 的衰减率，也不能作为从多种坐标中择优的独立验证。两种坐标的完整结果分别保留。

### 一个正向机制例子及其边界

在独立的合成充电曲线中，真实容量按 `exp(−0.0008×天数)` 衰减且温度恒定，A 提取到 0.000800/天。使用已知合成基线速率 0.0005/天作为倍率映射，前向反馈把容量 MAE 从 1.4259 Ah 降到 0.8235 Ah。

但在容量不变、真实自热温度变化而传感器仍报 25°C 的合成情形，A 仍产生约 −0.000728/天的窗口趋势。可见“窗量趋势=容量指数”只有在严格条件下成立。这个合成正例说明机制可以工作，不替代真实数据的失败结果；合成倍率映射用了已知基线规律，不是未经标定的官方估计器。

## 6. 官方四串电池组原型结果

已按八个官方日期进行前缀回放。共同衰减的 CK0 为 100.4100 Ah、CK7 为 **97.2477 Ah（95.3409%）**。这是 B 在共同伸缩假设下的预测，不是 CK7 实测值。

全源训练的四个研究映射（两种反馈方式×有/无信号）都选择增益 0，因此官方候选与 B 一致。CK7 的四芯观察情况：

- cell1：6 个窗口可形成趋势，中位对数下降率约 0.0000765/天。
- cell3：6 个窗口可形成趋势，约 0.0004438/天。
- cell2、cell4：当前端点规则下没有合格窗口趋势；不能视为“没有老化”。

CK1/CK2 仅 1 枚合格趋势芯，CK3–CK7 仅 2 枚。两个芯的局部趋势有差别，但还不能把它直接解释成各芯容量衰减差；必须先排除温度、SOC 和极化差异。官方正电流全部位于阶段 1 主训练倍率以下，CK7 缺失运行时间约 1306.4 小时，均为额外迁移风险。

CK1–CK7 容量标签仍隐藏，**官方容量精度不可验证**。模型参数的敏感性范围没有被包装成置信区间。

## 7. 代码和检查

新增实现：`src/pack.py`、`src/trend.py`，以及两个主实验脚本。没有修改官方框架、正式模型入口或上轮结果。

- 14 个科学/因果单元检查通过：指数斜率、符号、工况不匹配、未来片段拒绝、标签不作 A 特征、前向无当期跳变、事件去重、前缀等价、零增益恒等、多交点首次截止、有限域拒绝、通道置换等。
- 8 个包级检查通过：CK0 容量回代、四个共同伸缩点、CK0 组电压逐点回代、CK3 未来极值扰动和全历史/前缀一致。
- 独立四串真值的步长检查已记录；强不均衡触发拒绝。
- 趋势控制器仍是冻结 30 日期研究网格；官方原型是 CK 日期网格。尚未宣称任意事件频率、任意查询时刻与该结果等价的部署模型。

预登记：[protocol.md](../protocol.md)；第二坐标补充：[event_axis_addendum.md](../event_axis_addendum.md)；复现命令：[README.md](../README.md)。输入/代码 SHA256 见 `provenance.json`。

逐点/逐芯结果、选择记录及审计文件在本目录；原始失败结果完整保留。结果对照视图文件在项目 canvas 中，提供方法说明和两种趋势坐标的指标对比。

## 8. 下一步具体需要改什么

1. **先修复 B 的更内层不稳定性。**增加在训练内部冻结的物理范围、外推域检查与确定回退；检查为何部分训练组合会预测负 SOH，再重新生成倍率校准标签。不能靠把最终输出裁到正常范围掩盖拟合失败。
2. **重建 A 的物理坐标和可比较事件。**优先按直接观测的充入电量构造趋势，同时区分每事件、每 EFC、每天的意义；排除跨文件错误时间连接。SOC 起点、方向、静置和实际芯温需要显式匹配。两个缺窗芯若降低端点或更换窗口，必须作为新输入协议验证，不能悄悄补值。
3. **先保持一个共同速率状态。**让合格 A 只影响未来损失；学习观测噪声并加入符号冲突、跨窗分散和跨事件一致性门控。具备支持数据后再比较固定增益与 Kalman/GP。
4. **完成单参数容量方向的可辨识性实验。**本次 SOC/内阻敏感性不是似然剖面；后续需要在匹配操作片段中联合约束 nuisance，再检查容量方向是否真的收窄。若不收窄，A 仅用于异常监控。
5. **获得同协议的组容量复测。**新四串物理组、统一参考温度、满充/均衡记录、5.1 A 首次组端 11.2 V、多寿命点。以组为外层评价单位，才有资格检验逐芯差异和指数/膝点调整的增量。

本次可保留的是“四串截止投影 + A 趋势观测与门控”的结构；当前数值反馈未通过接纳门槛，正式路线仍需用上述新信息验证。
