Repository: ShaneShen619/techarena-2026-challenge2

<a id="en"></a>

# TechArena 2026 Challenge 2 — Post-Checkup Full-Charge Anchor + Graphite-Step Model

> **Language:** English · [中文](#zh)

Branch `exp/phase2-anchor-step-20261013`. This branch builds on `main`, which holds the official submission template. It adds only the new capacity estimator from 2026-10-13 and its validation.

## What the model does

It estimates the SOH of a 4 × 102 Ah LFP series pack on each checkup date. SOH is the checkup-protocol capacity divided by 102 Ah.

- **Anchor.** After every monthly checkup, the pack is charged from near empty to the end of the 14.0 V CV phase. The charged Ah is almost exactly the usable capacity at that time. To predict a checkup, the model uses the latest such charge before it as the anchor.
- **In-month update.** Roughly every 5 days, a fixed program discharges about 56 Ah below full and crosses the graphite staging step. The Ah distance from the step to the top of charge shrinks with loss of lithium inventory, so it tracks the capacity change after the anchor.

The proxy label is the post-checkup full charge plus an offset. On it, the strictly causal prediction error is about 7 % (MAE) of the official ExampleModel's. The proxy is not the hidden truth, and the official accuracy is still unverified. See the [validation report](research/phase2_anchor_step_20261013/FINAL_REPORT.md).

## Layout

```
.
├── README.md                              this file
├── .gitignore
├── TechArena_Challenge2_Team_Package/     submission package (official template + wired-in V1 model)
│   ├── framework/  run_model.py  validate_submission.py   official framework, do not modify
│   ├── my_model/                          active model entry (MyModel = V1 anchor + step)
│   ├── README.md  REPORT.md               submission write-up and report
│   ├── data/                              official operating data and CK0 checkup data
│   ├── sample_data/                       small sample used by the validator
│   └── requirements.txt                   submission dependencies (numpy, pandas)
└── research/
    ├── phase2_anchor_step_20261013/       V1 study
    │   ├── README.md                      reproduction steps, environment, file guide
    │   ├── FINAL_REPORT.md                validation report
    │   ├── EXECUTION_PROMPT.md            execution brief
    │   ├── candidate_model/               candidate model AnchorStepModel
    │   ├── src/  stage_*.py               research code and stage scripts
    │   └── outputs/  figures/             results
    └── phase2_v2_phase_matched_20261013/  V2 study (phase-matched step differencing + physics β)
        ├── FINAL_REPORT.md  protocol.json validation report and frozen protocol
        ├── candidate_model/               candidate class MyModel (V2)
        └── src/  stage_v2_*.py  outputs/  research code, scripts and results
```

## Quick start

```bash
python3 -m venv .venv && source .venv/bin/activate
pip install -r research/phase2_anchor_step_20261013/requirements.txt
cd research/phase2_anchor_step_20261013
python3 stage_a_events.py && python3 stage_bcd_causal_eval.py && python3 stage_e_robustness.py \
  && python3 stage_f_candidate.py && python3 stage_g_figures.py
```

To see only the candidate's per-checkup output, run `stage_bcd_causal_eval.py` and then `stage_f_candidate.py`. The result is in `outputs/F_candidate_predictions.csv`.

## Current status

- **V1 is wired into the submission.**
  - `MyModel` in `TechArena_Challenge2_Team_Package/my_model/model_template.py` is `AnchorStepModel`, and the switch points at `MyModel`.
  - `validate_submission.py` passes in a fresh Python 3.11 venv.
  - The full-data output is identical to `outputs/F_candidate_predictions.csv`, both with numpy 1.24 / pandas 2.0 and with numpy 2.4 / pandas 3.0.
  - The submission README and REPORT.md have been updated to the submission requirements. Team name and members are still to be filled in.
  - The zip has not been built and nothing has been submitted.
- **V2 candidate** ([research/phase2_v2_phase_matched_20261013/](research/phase2_v2_phase_matched_20261013/)).
  - Phase-matched 45 °C step differencing plus a physics β.
  - Proxy MAE 0.29 → 0.22 pp. The pre-registered gates H1–H6 all pass (exposed-exploratory validation).
  - Not yet wired into the submission.
- **Main risks.** These are covered in the risk section of both reports:
  - the offset ε between the checkup protocol and the operating charge
  - the post-checkup recovery
  - CK1's sensitivity to the ratio assumption
  - the missing segment 3 before CK2

## Related branches

| Branch | Contents |
|---|---|
| `main` | official submission template |
| `exp/phase2-anchor-step-20261013` | this branch: main + new model (V1 wired into the package, V2 as candidate) |
| `research-archive-20261010` | all other research up to 2026-10-13 (literature, earlier experiments, failed-route reports, diagnostics) |

---

<a id="zh"></a>

File: research/phase2_signal_driven_routes_20261011/阶段二四串电池组_运行信号驱动路线评估.md
# 阶段二四串电池组：运行信号驱动的可实施路线

日期：2026-10-11。本轮为文献与现有输入的路线评估，没有新训练结果。

## 结论与定位

建议把容量估计的主干转向**运行电压、电流、充放电阶段共同约束的状态/参数识别**。首选从“匹配事件的低自由度曲线识别”开始，再扩展到“多阶段等效电路＋容量慢状态”；同时建立“CCCV＋静置＋脉冲”的联合特征基线。阶段一的数据仍可用于波形、参数和容量相关特征的标定，但不再把阶段一循环数/温度衰减曲线作为主估计器。

上一分支并非完全没使用电流、电压：电流被积分成充电暴露，局部电压窗口进入 A，CK0 电压进入四串投影。但**运行电压误差没有直接驱动主模型的容量识别**。上次四串模型主要解决“给定衰减参数后如何求组端容量”，本次需要解决的是“怎样从实际运行波形反求这些参数”。这两项工作不同。

依据是原综述 [《TechArena 2026 第二阶段 LFP 容量 SOH：文献证据重评与可证伪技术路线》](../phase2_literature_reassessment/outputs/LFP_SOH_第二阶段文献综述与技术路线_深度重评.md)，重点参考 R02/R03/R04/R06/R07/R08，以及逐篇证据卡。下文的方案组合与排序是针对本项目的推断，不是论文已验证过本项目。

## 当前数据实际支持什么

官方有四芯电压、组电压、共同电流、实际芯温的均值/极值、箱温设定、充放 Ah 计数器和时间，约 10 s 采样。充放电模式不是已提供的完整标签，需要依据 I、V 及持续时间分段识别；温度也不是四个独立逐芯温度通道。

协议约每五天进行一次组端 14.0 V 的完整 CCCV 充电，之后约 20 A 放电 30 min。对**既有** `phase2_method_exploration/outputs/event_catalog.csv` 重新统计：CK7 之前有 39 个标为 certified 的事件，放电量均值 10.1993 Ah，前静置约 1799–1800 s，后静置 1800–2251 s。此处未重做原始事件认证，目录的 certified 也不代表 SOC、均衡和容量可辨识性均已证明。原综述 R3 的 37 个分析事件是另一筛选子集，不混同计数。

由此可利用：

- **CC 充电**：I、V–Ah 形状、斜率、转折、各芯先后接近高压的顺序。
- **CV 尾段**：电流衰减、持续时间、充入电量、芯间电压分散。它们还受截止设置和均衡影响，不能直接等同容量。
- **放电开始及持续过程**：10/30/60 s 等时间尺度响应，后续 V–Ah 变化。
- **充后、放后静置**：电压恢复幅度、快慢时间尺度、残余漂移。
- **每日浅充浅放**：连续 SOC/极化跟踪与跨事件一致性。
- **累计计数器**：官方明确允许用其跳变补充缺段吞吐；不能据此重建缺段内温度、SOC 或电流波形。

一个 30 min 脉冲仅约 10.2 Ah，远短于整个约 100 Ah 容量，因此单个脉冲无法天然揭示完整低 SOC 截止曲线。组端充满也不自动等于四芯均达到同一 SOC。满充/均衡条件需要从可见事件检查并保留不确定性。

## 方案 1：匹配事件的多曲线联合识别——第一实施优先级

**通俗解释：**把相同条件下新旧放电过程放在一起，看电压变化相同幅度需要放出多少电量；同时利用静置和阶跃，分开容量变化与极化/内阻变化。

**如何实施：**

1. 提取“CCCV 结束→前静置→约 20 A 放电→后静置”的完整链条。按实际温度、方向、前置充电、静置时长匹配；先分别研究 25°C 与 45°C 事件。
2. 将四芯电压对齐到事件内累计 Ah，保留绝对电压及相对起点变化两种视图；不只留下九个固定小窗。
3. CK0 全放电曲线给出尺度和形状锚。对多个已发生事件共同拟合一个慢变容量伸缩；每事件另有受约束的 SOC 起点、极化和电压偏移。20 A 与 CK0 5.1 A 的压降差必须由相对模型处理，不能直接叠图当容量差。
4. 针对不同容量伸缩，允许其他参数在物理边界内各自取得最佳拟合，观察哪些容量仍能解释数据。这就是容量参数的“剖面检查”。
5. 只有容量方向在多个事件中都受到约束，才更新容量；最后在官方 5.1 A 协议下重建四芯放电并求首次组端 11.2 V。

**依据：**综述 R02 的 CK0 带载模板、R03 的曲线配准、R04 的动态干扰辨识，以及 Lin 的可辨识性分析。不是直接套用某篇论文的现成四串算法。

**现在可做到：**不依赖 CK1–CK7 标签，就能做曲线拟合、事件外预测和参数可恢复性实验；独立容量数据用于确认容量准确性。也不能把电压预测准确当成容量准确。

**关键区别：**上次是 B 给 s、投影层计算容量；本次是运行 V/I 共同估 s。CK0 是带载模板，不是 OCV；恒流放电模板也不能直接拿去拟合充电，第一原型先限定放电方向。

**第一否定条件：**80 Ah 与 100 Ah 等明显不同容量只需调整起始 SOC 或偏置就能获得相近电压拟合；温度切换导致突发“老化”；容量主要由参数边界决定。这时应承认该事件没有足够容量信息。

## 方案 2：多阶段四串等效电路＋SOC/容量联合估计——主模型扩展方向

**通俗解释：**把电池看成一个带电量状态、瞬时压降和缓慢极化的小型电路。电流推动状态变化，四路实测电压持续检验模型是否正确；容量是随老化缓慢变化的参数。

一个适配官方“充电为正”约定的简化模型是：

`z_i(k+1)=z_i(k)+η(I,T)·I(k)·Δt/[3600 Q_i]`

`V_i=U_i(z_i,T,h_i)+I·R_i+p_i+b_i`。

这里快状态为 SOC 和极化；慢参数为容量及老化相关电阻；h 表示充放电路径/滞后，b 为偏置。充放电效率、均衡旁路若重要，必须单独处理。四芯共享组电流，不能把四条波形视为四组独立实验。

**实施步骤：**先拟合一阶 RC 的慢响应和偏置，再做多个过去事件的受约束联合优化/MHE；先只释放共同容量尺度和有界芯间偏移，确认可辨识后再增加逐芯容量自由度。离线检查稳定后，才实现双 EKF/UKF 或容量慢状态 GP 的在线更新。采用 EKF 还是 UKF 不是第一优先问题。

**对应论文：**[Zhou、Aitio、Howey 2025](https://arxiv.org/html/2407.06639v5) 从运行电压电流联合学习容量和工况相关电阻；其初始 OCV/SOC 标定是重要前提，实验温度固定，不能直接覆盖本项目 25/45°C 四串。[Yi 等 LFP 偏置补偿研究](https://arxiv.org/html/2401.08136) 提供“只在有足够容量信息的区域更新”的思路；其专用 OCV/激励不能从官方 10 s 数据原样恢复。

**可用之处：**不要求把每个后续 CK 容量作为训练标签。标定模型和可辨识条件成立时，运行信号本身能约束容量；后续真实容量仍用于验收。

**必须补足：**初始 OCV/滞后或等效带载参考、起始 SOC、跨温度参数、时间分辨率相容的动态模型。只有 CK0 带载曲线时，先沿用方案 1 的相对压降形式，不把它伪装成零流 OCV。10 s 数据只能支持相应时间尺度的表观响应，不能声称测到毫秒欧姆电阻。

## 方案 3：CCCV＋静置＋脉冲的联合特征模型——建议同步建立的简单基线

**通俗解释：**给每次完整事件做一份“体检表”，用不同阶段互补的信息估计容量变化。

输入可包括 CC 多段 ΔAh/ΔV、CV 电流下降时间与 Ah、充后 30 min 电压弛豫、放电开始 10/30/60 s 的表观响应、放出 2/5/10 Ah 后的电压变化、放后恢复、四芯分散和触限顺序。加入温度、开始电压、静置时长、阶段缺失掩码；相同事件的四芯特征共同形成一条组级样本。

先用带正则的线性模型/小型 GP/树模型，不急于训练大网络。比较“工况元数据”“加 CC/CV”“再加静置”“再加脉冲”“再加逐芯差异”的增量。

**论文来源：**Gasper 2025《Searching for a Pulse》用脉冲 I/V/T 做有监督容量诊断；Zhu 2022《Data-driven capacity estimation of commercial lithium-ion batteries from voltage relaxation》研究标准化满充后的静置曲线。详见 [Gasper 卡](../phase2_literature_reassessment/notes/workstreams/B_card_Gasper2025.md)、[Zhu 卡](../phase2_literature_reassessment/notes/workstreams/D_old_refs/Zhu2022.md)。两者都不是“只有一个容量锚点就直接训练容量回归器”的证据，Zhu 的主要实验也不是 LFP。

**为什么适合本项目：**实际目录中有前后静置和重复放电，而上个分支主要压缩成局部充电量趋势，丢失了这些互补形状。

**标签策略：**现在就能提取、做工况反证及电压/状态预测。要学特征到容量的映射，需要阶段一或外部多寿命容量标签；必须核实相应事件是否存在及容量定义。单芯监督迁到组端放电容量要经过适配，不能直接平均四个预测。BattGP 可辅助建立工况归一化的电阻/异常模型，其无组容量标签的数据不能直接充当容量监督。

## 方案 4：多窗口 ICA/DVA，以及动态充电的虚拟参考曲线——有条件的第二梯队

先在近恒流且覆盖足够的事件上，检查四芯的 IC/DV、积分面积、分位特征和转折位置是否稳定。对真实变电流充电，不能直接把 dQ/dV 当同条件 ICA；可研究先把 `I(ΔAh),V(ΔAh)` 映射为参考恒流曲线，再提取形状特征。

**对应论文：**[Zhou 等动态充电 ICA 研究](https://arxiv.org/html/2502.19586v3) 提供虚拟 IC/DV 的方法；Krupp 的四串 LFP ICA 说明模块中也可能保留有用峰形。

**套用前提：**虚拟参考曲线的训练需要动态片段与参考恒流曲线/容量的配对。该动态 ICA 文献要求足够覆盖并有监督迁移，不能因为官方有电压电流就直接调用其精度。其约 20% SOC 覆盖要求也不能机械替换成“20 Ah 一定够”；真实 SOC 跨度未知，且随容量变化。Krupp 的单芯触限停机与本题总压 11.2 V 判据不同。

**第一实验：**检查事件内可覆盖区间、滤波/毫伏偏差敏感性，以及回到同温度时特征是否恢复；有配对数据后才比较真实参考特征和虚拟特征。覆盖不足时保留质量诊断，不强行补峰。

## 方案 5：四串数字孪生＋合成预训练＋域适配——中长期路线

建立可生成不同容量、SOC 不均衡、极化、温度和测量误差的四串动态模型，模拟实际 CC/CV/静置/放电流程；用模拟数据预训练轻量 CNN，之后以实测标签校准并利用允许的目标前缀做域适配。

**最相关论文：**Deng 等 2024《Rapid health estimation of in-service battery packs based on limited labels and domain adaptation》，见[完整审计卡](../phase2_literature_reassessment/notes/workstreams/F_forward_limited/F_Deng2024_RapidPackDA.md)和[作者仓库](https://github.com/BatICM/Charging-test-data-of-in-service-electric-vehicles)。它确实面向电池包，采用 ECM 孪生、CNN 和域适配；但实测是 10 辆三元车包，图示四串不是四串 LFP 验证，且标定和标签依赖完整充电试验。

**最大风险：**模型会学会模拟器，而非真实电池。孪生必须先用保留的真实事件验证电压、静置和跨温度响应；容量识别再用独立真实容量检验。公开 MAT 还存在已审计的容量分母冲突，不能当无误的直接基准。

**建议：**在方案 1/2 的实测动态模型站稳后再做，否则只是把未知参数批量生成伪标签。

## 方案 6：阶段感知自监督编码器＋少标签容量头——数据充足后的扩展

把四芯 V、共同 I、温度、相对 Ah、阶段标签和缺失掩码作为输入；用掩蔽重建、下一小段响应预测或匹配事件对比学习先学波形。四芯可共享编码器，再显式汇总均值、离散和限制芯信息；容量头用真实容量监督，或者把特征用于方案 2 的状态估计。

**对应论文：**Arunan 等现场碎片自监督研究，见[证据卡](../phase2_literature_reassessment/notes/workstreams/C_evidence/C_Arunan2025_SSL.md)。其方法值得借鉴，但自监督解决的是波形表征，容量尺度仍需标定/真实标签。

**当前限制：**只有一组目标电池，四芯不能分成训练组和测试组。阶段一六芯也不是大规模独立样本。既有综述记录的 TCN 全信号、去电压与元数据结果相近，说明“输入更多通道”本身不保证新增容量信息。

**第一实验：**同输入简单特征模型先行；神经网络必须在按物理实体、原始事件先划分的评估中，胜过去电压、仅工况、随机编码器等对照。历史时点的编码器也不能预先看目标组未来的无标签数据。

## 推荐的新整体结构

`V1…V4、组 V、I、温度、Ah计数器`

`→ 识别 CC/CV/静置/放电/脉冲/缺段`

`→ 快状态：SOC、极化、偏置、可观测的芯间差异`

`→ 慢参数：受运行电压约束的共同容量尺度与老化参数`

`→ 在官方参考协议下重建四芯放电，求首次组端 11.2 V`

阶段标签参与状态转移和观测质量控制，不只是模型多添一个类别字段：CC 适合观察形状，CV 要区分电流控制变化与老化，静置约束极化恢复，负载变化约束表观动态参数，较宽且信息充分的放电段才允许更新容量。

可继续借用上一分支已检查的四串截止求解器，但参数来源换成运行数据识别；容量单调/慢变只能作为弱约束，不能强迫热效应或传感器漂移都表现成衰减。阶段一的 N/T 曲线只作为消融基线或可选先验，必须允许新观测推翻它。

## 下一轮可执行的最小验证顺序

1. **事件与可观测信息审计。**重放原始前缀，复核 39 个已有候选链条，补充 CC/CV 分界、四芯覆盖、实际温度和极化恢复。明确哪些事件只能辨识动态响应、哪些还可能包含容量信息。
2. **方案 1：容量方向识别。**先做同温度、多事件联合配准和参数剖面。使用未参与拟合的下一事件电压作检验，但不把它叫容量验证。
3. **方案 3：联合特征基线。**同时提取完整事件特征，做固定容量下温度/SOC/偏置改变的反证；在可匹配的有标签外部实体上检验容量增量。
4. **有证据再升级方案 2。**把可识别的参数装入一阶 RC＋慢容量状态；比较是否优于简单配准，再决定双滤波、MHE 或 GP 的必要性。
5. **独立容量验收。**使用按物理组封存、同参考协议的容量数据，报告平均、最差和末期误差。CK1–CK7 未公开时，本组只能证明前缀合法、模型自洽和可辨识条件，不能报告隐藏容量准确率。

对于当前项目，我优先推荐 **方案 1＋方案 3 起步，向方案 2 汇合**。ICA 是条件合适时的补充，孪生域适配和自监督放在实测动态模型与标签准备之后。
